Repository: amaelkady/Steel-Columns-Test-Data

# Steel-Columns-Cyclic-Test-Data
This repository contains test data sets for steel wide-flange columns tested under cyclic lateral drift combined with axial load. The data includes the moment-rotation hysteretic response at the column base as well as the history of the column axial shortening. Please refer to the publication below for details about the testing program and the basis for the measured test parameters.

References:
-----------

Elkady, A., and Lignos, D. G. (2018). "Full-scale testing of deep wide-flange steel columns under multi-axis cyclic loading: Loading sequence, boundary effects and out-of-plane brace force demands." ASCE Journal of Structural Engineering, 144(2), 04017189

File: Elkady and Lignos (2018)/Weak-axis moment-chord rotation response/C6 Top.txt (part 38 of 70)
Out-of-plane chord rotation [rad]	Out-of-plane Moment [kN.m]
-0.003301496	-49.8617108
-0.003292631	-49.53546475
-0.003283805	-49.27866601
-0.003273568	-48.99145152
-0.003263721	-48.67112424
-0.003255558	-48.39462953
-0.003246098	-48.00815281
-0.003236743	-47.75835171
-0.003226499	-47.5154303
-0.003218411	-47.27273449
-0.003208564	-46.93188271
-0.003198993	-46.6014621
-0.0031907	-46.35528462
-0.003180688	-46.02873248
-0.003172621	-45.6690724
-0.003161878	-45.42182493
-0.003152037	-45.19593497
-0.003142311	-44.84658459
-0.0031335	-44.66311805
-0.003124799	-44.38451448
-0.00311571	-44.00677351
-0.003105964	-43.81640794
-0.003097166	-43.53574553
-0.003087228	-43.22061929
-0.003078287	-42.99983195
-0.00306894	-42.72726513
-0.00305947	-42.45726612
-0.003050481	-42.06479758
-0.003039767	-41.81598558
-0.003030839	-41.43650871
-0.003017719	-41.20986368
-0.003009441	-40.90885005
-0.002998082	-40.58569577
-0.002987855	-40.14994595
-0.002975894	-39.94210258
-0.002966344	-39.50874188
-0.002954728	-39.29791638
-0.002945011	-38.87906535
-0.002932778	-38.63965765
-0.002921955	-38.30775784
-0.002912698	-37.89508435
-0.002902117	-37.66873635
-0.002890636	-37.27200177
-0.0028808	-36.92844682
-0.002869509	-36.62701939
-0.002858624	-36.36087925
-0.002847198	-35.98134033
-0.002837614	-35.68150113
-0.002826781	-35.53979063
-0.002816115	-35.02286602
-0.002804669	-34.72799595
-0.00279503	-34.40124884
-0.002783418	-34.08760137
-0.002774808	-33.73444241
-0.002762335	-33.39039431
-0.002753616	-33.08426414
-0.002740263	-32.79590266
-0.002730635	-32.42068726
-0.002719623	-32.18471213
-0.00270804	-31.86482512
-0.002698491	-31.42864249
-0.002687043	-31.2247349
-0.002675265	-30.86128988
-0.00266603	-30.58007603
-0.002655316	-30.28283561
-0.002645946	-29.97197967
-0.00263517	-29.73672058
-0.002626158	-29.36657439
-0.002615764	-28.9815045
-0.002606153	-28.8143134
-0.002595733	-28.42864411
-0.002587022	-28.11419454
-0.002574867	-27.83771913
-0.002567041	-27.50904827
-0.002555561	-27.16220604
-0.002546976	-26.92796875
-0.002536661	-26.68941701
-0.002526238	-26.31323805
-0.002516471	-26.01082693
-0.002507011	-25.68860117
-0.002496473	-25.50812652
-0.002487409	-25.15139604
-0.002476084	-24.91675704
-0.002466775	-24.55955521
-0.002456193	-24.22910849
-0.002447519	-23.9719371
-0.002438012	-23.70588846
-0.002428589	-23.32389276
-0.002416552	-23.09973421
-0.002406569	-22.71395604
-0.002397379	-22.56351228
-0.002388808	-22.13391227
-0.002377667	-21.88069807
-0.002367672	-21.70538053
-0.002358254	-21.32105026
-0.00234842	-21.05177275
-0.002337823	-20.87326432
-0.002327497	-20.43077247
-0.00231716	-20.30711859
-0.002308209	-19.90191111
-0.002298823	-19.68806925
-0.002289731	-19.31086761
-0.002278583	-19.06789429
-0.002268934	-18.81475628
-0.002259507	-18.50211914
-0.002249372	-18.26932246
-0.002239165	-17.9409988
-0.002229869	-17.68431706
-0.002219366	-17.32669685
-0.002209396	-17.10849166
-0.002198812	-16.83742083
-0.002187259	-16.46641389
-0.00217797	-16.2590621
-0.002168018	-15.922956
-0.002157146	-15.62806146
-0.002147539	-15.36269197
-0.002136691	-15.02828093
-0.002127411	-14.73378289
-0.002115089	-14.41978757
-0.00210553	-14.13072057
-0.00209437	-13.87443372
-0.002085242	-13.43780826
-0.002072977	-13.19806522
-0.002062782	-12.96071016
-0.002051472	-12.66370203
-0.002042902	-12.34654408
-0.002031192	-12.05953463
-0.00202221	-11.77059777
-0.002010697	-11.461003
-0.002001147	-11.15567596
-0.001989785	-10.81531254
-0.001978991	-10.49582461
-0.001968896	-10.23592331
-0.001959796	-9.915145409
-0.00194896	-9.594197667
-0.001938339	-9.369675844
-0.001926454	-9.052687174
-0.001916995	-8.667807746
-0.00190827	-8.421823031
-0.001898057	-8.130911595
-0.001885619	-7.787597899
-0.001875662	-7.587758217
-0.001863843	-7.294836847
-0.001854814	-6.979609984
-0.00184356	-6.772754621
-0.001834297	-6.451522269
-0.001823495	-6.118519813
-0.001813786	-5.822686463
-0.001803174	-5.546039371
-0.001792396	-5.254383465
-0.001782532	-4.94468604
-0.001771452	-4.691853343
-0.001761038	-4.513135878
-0.001751325	-4.14354412
-0.001740039	-3.892631962
-0.001730645	-3.578537304
-0.001719918	-3.260889311
-0.001709869	-3.103729531
-0.001699931	-2.687485631
-0.00168958	-2.468253181
-0.001678375	-2.221971779
-0.001667196	-1.949830814
-0.001657345	-1.595412409
-0.001645714	-1.332166988
-0.001636414	-1.055643202
-0.001625314	-0.735061893
-0.001615227	-0.423517594
-0.00160576	-0.234632815
-0.001593922	0.010872293
-0.001584108	0.338238648
-0.001572177	0.604570557
-0.00156347	0.932436296
-0.001552206	1.161048842
-0.001543492	1.452154919
-0.001532792	1.735999123
-0.001522019	2.136524828
-0.001512184	2.256683868
-0.001502642	2.102316592
-0.001491717	2.907681964
-0.001481983	3.278813799
-0.001472035	3.579698813
-0.001459698	3.762766461
-0.001450502	4.186758418
-0.001439658	4.486667316
-0.001428393	4.691563611
-0.001419295	5.087222099
-0.001408439	5.295018618
-0.001398532	5.59147368
-0.001388764	5.926542073
-0.001377656	6.184471851
-0.001366899	6.477844537
-0.001357244	6.749407806
-0.001346359	7.027436444
-0.001337102	7.405563226
-0.001327155	7.649430683
-0.001315808	7.929588274
-0.001306447	8.240358661
-0.001295287	8.506670685
-0.001284669	8.798819915
-0.001274677	9.081017754
-0.001264312	9.443865989
-0.001253209	9.565567279
-0.001244357	9.890797306
-0.001233318	10.14831386
-0.001222981	10.39388313
-0.001211804	10.6610869
-0.001202671	10.89688984
-0.001192079	11.30717552
-0.001182809	11.52171965
-0.001172788	11.87436883
-0.001159294	12.11032432
-0.001151075	12.31397459
-0.001141911	12.64588658
-0.001131108	12.88777156
-0.001120431	13.20318741
-0.001110823	13.5084909
-0.001099018	13.71830746
-0.001088604	14.00108365
-0.001079272	14.33601532
-0.00106859	14.56434393
-0.001058453	14.80122826
-0.001047613	15.19597138
-0.001036826	15.45551874
-0.00102546	15.62861138
-0.001016733	16.01255555
-0.001006518	16.2902802
-0.000995696	16.59191829
-0.000987075	16.92922449
-0.000974484	17.15478082
-0.000965957	17.43678353
-0.000952785	17.62108876
-0.000944872	17.97727726
-0.000933233	18.25493468
-0.000924211	18.42859689
-0.000913662	18.813394
-0.000903174	19.08469047
-0.000892422	19.39981541
-0.000883373	19.61253113
-0.000873143	19.91879799
-0.000862019	20.24367093
-0.000852555	20.40493999
-0.000840765	20.64679257
-0.000831193	21.06630761
-0.000820953	21.31555251
-0.000810953	21.64908065
-0.000801325	21.81825269
-0.000789604	22.13376682
-0.000778427	22.39209254
-0.000769489	22.72329967
-0.000758987	22.93008986
-0.000749619	23.22422419
-0.000739614	23.53309746
-0.000728632	23.77231524
-0.000718627	24.04934596
-0.000707059	24.39654343
-0.000696911	24.62327439
-0.000685872	24.86064516
-0.000675785	25.15456508
-0.000666827	25.44255825
-0.000655341	25.6925579
-0.000646041	25.9473771
-0.000635826	26.21943362
-0.000625095	26.53320907
-0.000614347	26.79344998
-0.000604066	27.05978824
-0.000594396	27.32887964
-0.000584271	27.56319702
-0.000573172	27.85170977
-0.000562537	28.08157235
-0.000553202	28.41577156
-0.000542943	28.67351341
-0.00053284	28.9033388
-0.000520239	29.13798861
-0.000511481	29.41181979
-0.000500669	29.67320991
-0.000492363	29.93401068
-0.000480738	30.28428175
-0.000469854	30.49064556
-0.000458839	30.78636549
-0.000450034	31.11061987
-0.000439317	31.28885718
-0.000429519	31.55379546
-0.000419513	31.79794764
-0.000408388	32.06546217
-0.000398706	32.29229295
-0.000388571	32.68001709
-0.000376693	32.85557644
-0.000368158	33.08651507
-0.0003564	33.4251517
-0.000347297	33.79042156
-0.000336895	33.93088995
-0.000327017	34.27205195
-0.000315364	34.37047457
-0.000305102	34.74276222
-0.000294916	34.9903913
-0.000283616	35.18633724
-0.000273535	35.44938472
-0.000264207	35.62696813
-0.000253735	35.96950793
-0.000243023	36.14879997
-0.000232699	36.45358182
-0.000223243	36.696151
-0.000212419	36.87047258
-0.000203028	37.24204807
-0.000192496	37.55826341
-0.000182559	37.70530827
-0.000171954	38.02340065
-0.000161849	38.14803871
-0.000150547	38.35829548
-0.000142657	38.60031696
-0.000131193	38.90570909
-0.000121255	39.11535235
-0.000111977	39.34593204
-0.000102614	39.57477143
-9.18E-05	39.74385041
-8.30E-05	40.03116825
-7.19E-05	40.16093066
-6.18E-05	40.40330151
-5.10E-05	40.67111912
-4.23E-05	40.88940772
-3.11E-05	41.05807581
-2.21E-05	41.25835526
-1.21E-05	41.52171801
-1.69E-06	41.81471762
6.91E-06	42.31351133
1.68E-05	42.54988191
3.00E-05	42.78373056
3.81E-05	42.9808968
4.81E-05	43.24289792
5.93E-05	43.47711012
6.91E-05	43.62060003
7.88E-05	43.98264824
9.03E-05	44.26769911
0.000100268	44.52404814
0.000108702	44.76121295
0.000120505	45.0374261
0.000130798	45.23292903
0.000140512	45.50667343
0.00015207	45.81164506
0.000161953	46.05813949
0.000172022	46.25722812
0.000181637	46.67431424
0.000192804	46.95260662
0.000202312	47.25872608
0.000212876	47.44634275
0.000222513	47.73989632
0.000233263	48.03745077
0.000242674	48.32126567
0.000253542	48.55520033
0.000263565	48.8738179
0.000274819	49.20481005
0.000282869	49.44273789
0.000295082	49.83492599
0.000305712	50.0235765
0.000315248	50.27769746
0.000325591	50.61902758
0.000335506	50.89709388
0.00034654	51.15493548
0.000357449	51.39550032
0.000366515	51.70630228
0.000375708	52.11778653
0.000387858	52.32637196
0.000397648	52.59027218
0.000408368	52.91407872
0.000417601	53.20973582
0.000428339	53.41585238
0.000439676	53.72902229
0.000448142	54.03190894
0.000460506	54.29620241
0.000469187	54.59739619
0.00047943	54.8909111
0.000489414	55.22347677
0.000499787	55.5451304
0.000511531	55.72223073
0.00052076	56.070573
0.000531104	56.37340781
0.000541003	56.68497194
0.000550915	56.9324695
0.000563046	57.16304299
0.000571865	57.53291396
0.000582272	57.82048462
0.000591665	58.10281165
0.000602529	58.28627964
0.000613384	58.68265085
0.000623349	58.93359606
0.000633299	59.26878658
0.00064406	59.5712174
0.000653399	59.80217873
0.000664564	60.10261223
0.000674837	60.33127885
0.000684465	60.68239496
0.000695103	61.04377616
0.000705271	61.3030059
0.000715488	61.49816795
0.000726735	61.77158773
0.000735007	62.13925663
0.000746431	62.27843372
0.000757147	62.68411412
0.000766581	62.95493386
0.000777439	63.25094337
0.000787646	63.56349482
0.000798849	63.84717632
0.000808093	64.1319175
0.000818973	64.41740062
0.000829771	64.70200378
0.000838285	65.01251549
0.000850047	65.18777489
0.000859581	65.60748672
0.000869777	65.82109296
0.000878623	66.12457824
0.000891976	66.40798808
0.000900795	66.66061905
0.000911232	66.99614698
0.00092174	67.19733502
0.000932348	67.47013244
0.00094091	67.85621002
0.000952368	68.1004609
0.000960883	68.42480963
0.000972078	68.68813984
0.000982169	68.96177111
0.00099308	69.23241139
0.001001751	69.57317367
0.001012889	69.81209011
0.001023207	70.10365368
0.001033371	70.4074266
0.00104321	70.65639398
0.00105363	70.98058877
0.001064497	71.34224411
0.001074249	71.59043982
0.001085249	71.89374226
0.001095274	72.18898942
0.001105106	72.42277032
0.001116508	72.72667861
0.001125768	72.98471027
0.001137225	73.21797523
0.001146638	73.58875549
0.001157808	73.78766831
0.001165773	74.10295782
0.001177155	74.49444909
0.001188122	74.62693696
0.001198506	74.97302925
0.0012072	75.34125127
0.001219062	75.52797905
0.001227887	75.85942164
0.001238312	76.17494015
0.001249347	76.39051893
0.001259527	76.62530055
0.001270107	76.87089858
0.001280731	77.20163124
0.001290045	77.47799109
0.001301276	77.79859411
0.001310469	78.12290635
0.00132068	78.35706835
0.001330608	78.64519356
0.0013406	78.89428016
0.001352407	79.24885756
0.001361719	79.51174514
0.001373221	79.77776462
0.001383232	80.10150213
0.001392728	80.28262955
0.001403371	80.58656946
0.001413292	80.91841752
0.001424678	81.08038837
0.001434964	81.46834695
0.001444149	81.70609253
0.00145434	82.01796128
0.001464501	82.36604688
0.001473687	82.52075991
0.001484688	82.88411535
0.001494831	83.12744123
0.0015057	83.44475363
0.001515771	83.75739048
0.001526	84.03699972
0.001536588	84.2982484
0.001546158	84.58529361
0.001556791	84.85557849
0.001566696	85.1781211
0.001578312	85.43794843
0.001587478	85.71420244
0.001598674	86.09329034
0.001608538	86.3063099
0.001617828	86.54695763
0.001629586	86.87111585
0.001638386	87.25128264
0.001650589	87.53464007
0.001659641	87.78970083
0.001669377	88.07362901
0.001680637	88.38493924
0.001690652	88.5747755
0.001700845	88.89214035
0.001711117	89.24296223
0.001721894	89.4742389
0.001730629	89.76628653
0.001741544	90.08990683
0.0017531	90.3693472
0.001761824	90.63841348
0.001771698	90.90648792
0.001784175	91.24157321
0.001793222	91.61978838
0.001804735	91.74748461
0.001813249	92.11820384
0.001823166	92.38521839
0.001834411	92.69379678
0.001843522	92.96685515
0.001854794	93.24718318
0.001863779	93.50314246
0.001874658	93.7895261
0.00188512	94.10475183
0.001896564	94.32064951
0.001907495	94.68473095
0.001915713	94.95124287
0.001926016	95.23429836
0.001936859	95.58243765
0.001947897	95.80713088
0.001957483	96.08167057
0.001967431	96.40567877
0.001977282	96.59392524
0.001988532	96.95313709
0.001998272	97.22130975
0.00200832	97.44938943
0.002018858	97.80611033
0.002028542	97.99207226
0.002039414	98.2451572
0.002048284	98.57322603
0.002059601	98.87708575
0.002070088	99.2190591
0.002079897	99.4603981
0.002089654	99.69092262
0.002100779	100.0456253
0.002110789	100.3116121
0.002121443	100.5873592
0.002132379	100.8229419
0.002141948	101.146433
0.00215207	101.364068
0.002163548	101.675003
0.002173251	101.9133065
0.002183615	102.2234803
0.00219245	102.5938845
0.002202882	102.794475
0.002214632	103.1189555
0.002224129	103.3628509
0.002234211	103.6800286
0.002244768	103.9347326
0.002255015	104.2305973
0.002264206	104.5355983
0.002276002	104.7879492
0.002285688	105.0889839
0.002295681	105.3848018
0.002305634	105.6416583
0.002316984	105.8427904
0.00232789	106.1735604
0.002337338	106.4669967
0.002346628	106.759022
0.002358622	107.0087793
0.002367069	107.348819
0.002377384	107.56988
0.002388986	107.8802998
0.002399081	108.2336913
0.002407775	108.403447
0.002419787	108.7512528
0.002430671	108.9615301
0.002439541	109.2888548
0.002449914	109.5913103
0.0024601	109.8371903
0.002470778	110.1280477
0.00248138	110.4321886
0.002491074	110.7183559
0.002501872	110.9887399
0.002510232	111.2571837
0.002521626	111.5724186
0.002532099	111.7911222
0.002541516	112.105287
0.002552327	112.4229783
0.002563372	112.658356
0.002572228	112.9528654
0.002582738	113.1930383
0.002593566	113.4657339
0.002603427	113.7206106
0.002613713	114.0515227
0.002624843	114.3722519
0.002634921	114.5353302
0.002643953	114.8979325
0.002655551	115.2264702
0.002664765	115.4563523
0.002674925	115.7728085
0.002686193	116.0470167
0.002695739	116.2632124
0.002706123	116.5670504
0.00271745	116.8304725
0.002726519	117.1075682
0.002738229	117.3878245
0.002747137	117.6765639
0.002759228	117.9103942
0.002768122	118.2052084
0.002778764	118.492775
0.002788471	118.9013594
0.002799261	119.1626595
0.002809036	119.304437
0.002819247	119.6071329
0.002829407	119.9454314
0.002839952	120.2452464
0.002848967	120.5844353
0.00285932	120.8765242
0.002870573	121.0500914
0.002882323	121.3111935
0.002891677	121.628955
0.002901395	121.9802464
0.00291144	122.2683411
0.002922024	122.5399362
0.002931862	122.8401548
0.002941878	123.0977221
0.002952457	123.3331691
0.002962366	123.6090429
0.002972732	123.9599905
0.002984272	124.161588
0.002994074	124.4470091
0.003004093	124.76629
0.00301385	124.9708003
0.003024309	125.3561837
0.003032879	125.7142714
0.003043218	125.9505946
0.003055502	126.2436369
0.003065766	126.5393418
0.003075426	126.921706
0.003085828	127.0803217
0.003095069	127.4549242
0.003107201	127.6548048
0.003116728	127.9149331
0.003126487	128.3252141
0.003135806	128.61603
0.003147933	128.8914344
0.003157796	129.1884856
0.003166838	129.4512066
0.003177302	129.7716112
0.003186254	130.075002
0.003197195	130.3344866
0.003207877	130.7278928
0.003217726	130.9165867
0.003229105	131.241686
0.003239205	131.5442212
0.00324864	131.8259584
0.003258197	132.197199
0.003268807	132.4941298
0.003279332	132.7951841
0.003289538	133.0810545
0.003299009	133.3468503
0.003309726	133.6350847
0.003320126	133.9409385
0.003330807	134.2630247
0.003340014	134.6179996
0.003351444	134.8477341
0.003360769	135.2079438
0.003370786	135.4757047
0.003381275	135.7837946
0.003390337	136.0804511
0.003401356	136.4084745
0.003412116	136.6652629
0.003421247	137.003276
0.003431806	137.3132659
0.003440833	137.5898206
0.003452207	137.9482846
0.003463496	138.1573648
0.003472669	138.5067135
0.003482513	138.767216
0.003492941	139.1014122
0.003502359	139.3254997
0.003512278	139.7287475
0.003523718	139.9694468
0.003534967	140.3094978
0.003543701	140.5596808
0.003553997	140.8855362
0.003564061	141.1956784
0.003575115	141.4120527
0.0035845	141.7326122
0.003596312	142.0214508
0.003604783	142.3485349
0.003615886	142.5772055
0.003624823	142.9063324
0.003635442	143.1488697
0.003646005	143.5123236
0.003656999	143.78671
0.003666056	144.096318
0.003677141	144.3947666
0.003685703	144.7433842
0.003697521	144.9292757
0.003706381	145.3506512
0.003716819	145.5724715
0.003727777	145.8258676
0.00373802	146.2056203
0.00374684	146.4435159
0.003758694	146.7329581
0.003767519	147.1022675
0.003778951	147.3740662
0.003788302	147.6233229
0.00379968	147.8979607
0.003808148	148.3081741
0.003818367	148.5178649
0.003829251	148.8567598
0.003839563	149.1077058
0.003849073	149.4008741
0.003860011	149.7385327
0.003869675	150.0081218
0.003881038	150.2508362
0.003890881	150.4954044
0.003900539	150.73572
0.003911009	151.0878679
0.003920591	151.3688881
0.003931309	151.7087702
0.003940749	151.9132689
0.003950388	152.2019729
0.003961613	152.4868922
0.00397228	152.752371
0.00398231	153.0260292
0.003991335	153.3160051
0.004002698	153.4951389
0.004012502	153.777786
0.0040228	154.02878
0.004032802	154.2664958
0.004043504	154.5535741
0.004053578	154.8033533
0.004063503	155.0931562
0.004073438	155.3695899
0.004084838	155.6855619
0.004094048	155.9232601
0.004105133	156.1509605
0.004114027	156.472991
0.004126037	156.6924861
0.004134793	156.9122385
0.004145347	157.1495593
0.004154704	157.5080513
0.004165689	157.759617
0.00417613	158.0347664
0.00418658	158.3881305
0.00419534	158.5944648
0.004206091	158.8491906
0.004216991	159.1740027
0.004228876	159.3471351
0.004236215	159.7589202
0.004246905	160.0154209
0.004256924	160.2541321
0.004267052	160.527184
0.004277696	160.8870469
0.00428863	161.0871858
0.004298068	161.4296899
0.004308311	161.6203337
0.004318357	161.968885
0.004329554	162.1648365
0.004339273	162.435533
0.004348149	162.7085272
0.004358382	162.9358855
0.004369884	163.2660044
0.004378873	163.6688481
0.004389061	163.8766248
0.004399477	164.1612241
0.00440928	164.4035247
0.004419842	164.6022281
0.004431083	164.9145086
0.004439924	165.1680494
0.004450624	165.4646978
0.004461168	165.7444318
0.004470437	166.0824798
0.00448142	166.3910326
0.004490992	166.609738
0.004501745	166.8111198
0.004511837	167.1445625
0.004522801	167.4424011
0.004533272	167.7454669
0.004541742	167.9197044
0.004553199	168.2313365
0.004562729	168.5265273
0.004571824	168.8382474
0.004582281	169.0986763
0.004592289	169.3974444
0.004603772	169.602981
0.004613075	169.9405199
0.004623019	170.2331717
0.004633913	170.5015676
0.00464483	170.7772447
0.004655476	171.0832539
0.004663971	171.3484455
0.004674634	171.5770107
0.004684373	171.8750504
0.004695514	172.1095342
0.004706361	172.3562139
0.004715445	172.6108503
0.004725301	172.9150304
0.004736104	173.2304226
0.004744122	173.4838893
0.004755093	173.8347605
0.004766622	174.0616471
0.004776192	174.3431506
0.0047867	174.6167966
0.004796401	174.9655511
0.00480671	175.1561831
0.004815916	175.5079344
0.004827129	175.7904909
0.004837285	176.0271882
0.004847757	176.2868525
0.004856914	176.6128811
0.004867486	176.9563505
0.00487762	177.1606848
0.004887892	177.5155944
0.004898355	177.7652189
0.004907667	178.0471686
0.004918134	178.2904344
0.004929225	178.6347915
0.004937696	178.9298723
0.004948685	179.1556708
0.004959784	179.5116403
0.004969946	179.8800032
0.004979089	180.0237731
0.004989037	180.3511572
0.005000189	180.6025688
0.00501036	180.8251099
0.005020378	181.1691721
0.005030717	181.4297574
0.005039974	181.8060946
0.005051314	181.9887512
0.005061348	182.3251995
0.005070464	182.561592
0.005081755	182.844358
0.005091235	183.1557116
0.005100559	183.4312223
0.005110744	183.7070696
0.005121861	184.004667
0.005132733	184.254189
0.005141547	184.592327
0.005152178	184.8126488
0.005161894	185.2032546
0.005173472	185.3374479
0.005183544	185.5682347
0.005193325	185.9629223
0.005203992	186.2302301
0.005213181	186.4615709
0.005223963	186.8007204
0.00523385	187.0764519
0.005244081	187.3831211
0.005253771	187.6512237
0.005264447	187.9151723
0.005273636	188.2036565
0.005284463	188.4871256
0.005293915	188.7585177
0.005304598	189.0318043
0.00531498	189.3859739
0.005325488	189.6114913
0.00533665	189.8817974
0.005345151	190.2134064
0.005356513	190.5550908
0.005367069	190.7592792
0.005377056	191.0387432
0.005387073	191.3262856
0.005397432	191.5958141
0.005407289	191.9711041
0.005418275	192.2560187
0.005428371	192.5184346
0.005438345	192.8759005
0.005449613	193.0447358
0.005458985	193.4239449
0.005469437	193.67089
0.005479641	193.9581977
0.005490226	194.2903471
0.005501203	194.5293858
0.005511776	194.830456
0.005521537	195.1521061
0.005532092	195.4447031
0.005542613	195.7160014
0.005553092	196.0508017
0.00556263	196.3242912
0.005574094	196.5437614
0.005583733	196.9298481
0.005594653	197.1596526
0.005604992	197.5021159
0.005615217	197.7611505
0.005625856	197.9806561
0.005636875	198.2970228
0.005646658	198.6574068
0.00565532	198.9126057
0.005665887	199.17779
0.005676829	199.4147474
0.005687785	199.769126
0.005699439	199.9486215
0.005708282	200.3397817
0.005718855	200.6746774
0.005729388	200.8632091
0.005740226	201.1624292
0.005749757	201.4586415
0.005759852	201.7743241
0.005770092	202.1509281
0.005780981	202.3599574
0.005790654	202.7225107
0.005800564	202.9219938
0.005811781	203.2669836
0.005822789	203.5485947
0.005831778	203.8866234
0.005843811	204.1677671
0.005851926	204.4419718
0.00586384	204.7875026
0.005874179	205.0414074
0.005883256	205.321109
0.005895229	205.6260251
0.005904017	205.889417
0.005915938	206.1893398
0.005925769	206.5217329
0.00593573	206.7428851
0.005947354	207.0481447
0.005956846	207.3023854
0.00596746	207.6123322
0.005977961	207.8823969
0.005987314	208.1741774
0.005997651	208.537232
0.006010022	208.7139579
0.006019035	209.0558811
0.00602971	209.3506231
0.00603843	209.6472807
0.006050353	209.9362457
0.006060579	210.1945608
0.006072038	210.5036933
0.006080601	210.6708211
0.006091451	211.0661633
0.006102084	211.390587
0.006111988	211.5858295
0.006121464	211.8968323
0.006133695	212.2270821
0.006141715	212.508906
0.006153804	212.8490968
0.006164339	213.1174137
0.006174797	213.3250494
0.006184053	213.6533307
0.006196045	213.8581887
0.006203854	214.157538
0.006215462	214.4121278
0.006225552	214.7588688
0.006236686	215.0242413
0.006245516	214.8504871
0.006257753	215.6109604
0.006266402	215.9565457
0.006278808	216.2515848
0.006288255	216.4758732
0.006297538	216.7947646
0.006308544	217.049457
0.006318487	217.4136117
0.006329464	217.6732622
0.006338704	217.9121135
0.006348519	218.2390376
0.006360849	218.5228937
0.006369975	218.8431991
0.006381104	219.1161748
0.006391187	219.404478
0.00640072	219.6612499
0.006410862	219.9058644
0.006423249	220.2347584
0.006432085	220.5743704
0.006442658	220.7176124
0.006451439	221.0780956
0.006462617	221.3620493
0.006473726	221.5836575
0.006482861	221.9617583
0.006493772	222.2578271
0.006504035	222.4628696
0.006512886	222.769748
0.006525214	223.0125333
0.006534328	223.329592
0.006545744	223.5420378
0.006556349	223.9146278
0.006565957	224.1818805
0.006575947	224.5203625
0.006585471	224.8620012
0.006597978	225.0810746
0.006608657	225.3515597
0.006616531	225.5418895
0.00662911	225.8989171
0.006636755	226.2213504
0.006649185	226.4190251
0.006658823	226.69214
0.006669697	227.0928285
0.006678925	227.3300788
0.006689171	227.5884541
0.006699001	227.9367477
0.006711237	228.1984486
0.00672101	228.3922208
0.006731251	228.7380657
0.006741337	228.9591112
0.006751947	229.3216856
0.006760857	229.606637
0.006772106	229.814753
0.006783634	230.1937874
0.00679285	230.2972263
0.006802773	230.7818561
0.006813207	230.9392325
0.006823586	231.2791928
0.006833622	231.5818057
0.006844287	231.8229985
0.006856003	232.089679
0.006865456	232.3666217
0.006874542	232.5422166
0.006884149	232.9617813
0.006893395	233.2138862
0.006904896	233.4271511
0.006914492	233.7079413
0.006924159	233.9643274
0.006935011	234.3366206
0.006944664	234.6153883
0.006956162	234.8661378
0.006964688	235.1190683
0.006974681	235.3758488
0.006984236	235.7487825
0.006995645	235.9227642
0.007005378	236.3157238
0.007014517	236.5409946
0.007024631	236.7272488
0.007034208	237.0867425
0.007044098	237.3175414
0.007055803	237.590696
0.007064616	237.8205886
0.007074046	238.201774
0.007084315	238.4155055
0.007093873	238.6435667
0.007104108	238.9248742
0.007115298	239.2141036
0.007123732	239.5573227
0.00713372	239.7955721
0.007143364	240.0728489
0.00715557	240.3677434
0.00716438	240.5337579
0.007174276	240.8598766
0.007184994	241.2265882
0.007194062	241.4141298
0.007204054	241.6867274
0.007213474	241.9894567
0.007224704	242.2716506
0.007233649	242.5416291
0.00724307	242.9043417
0.007253391	243.2424171
0.007263424	243.5156625
0.007273647	243.8742575
0.007283054	244.2222958
0.007293742	244.5314816
0.007303435	244.9816825
0.007313666	245.3451892
0.007323789	245.728299
0.007333576	246.0341194
0.007343708	246.3333003
0.007353047	246.6389914
0.00736306	246.8913749
0.007372156	247.2654557
0.007383658	247.499016
0.007395098	247.809461
0.007403297	248.0777414
0.007413614	248.3246004
0.007423522	248.7570951
0.007433162	248.9914886
0.00744287	249.1968859
0.007453167	249.4919972
0.00746253	249.7426453
0.007473691	250.0683868
0.007483741	250.3548273
0.007494804	250.5781436
0.00750415	251.0012964
0.00751434	251.2480221
0.007524763	251.560794
0.007535395	251.9188209
0.007544811	252.1917478
0.007555871	252.497166
0.007567181	252.8466596
0.007575801	253.1545738
0.007585653	253.5308846
0.007597107	253.790674
0.00760729	254.1861627
0.007618491	254.4337991
0.00762769	254.8129966
0.007638498	254.9869929
0.007648606	255.4565363
0.007660616	255.635554
0.007669767	256.0199661
0.007681062	256.2497569
0.007688861	256.6067605
0.007699529	256.9678615
0.007711823	257.1017592
0.007719986	257.5444801
0.007730608	257.8288091
0.00774233	258.0545261
0.007752376	258.3207562
0.007763715	258.6442957
0.007772523	258.9204801
0.007784518	259.3059284
0.007793381	259.5068152
0.007803409	259.8506368
0.007814331	260.1598665
0.007824361	260.4390677
0.007835452	260.7848675
0.007846351	261.0297628
0.007855369	261.3296927
0.007864859	261.6715739
0.007874821	261.9299104
0.007887269	262.2186953
0.007895925	262.5502065
0.007906787	262.7792918
0.007917495	263.1089668
0.007929698	263.4145634
0.007938594	263.7254155
0.007948268	263.9810498
0.007959292	264.2564051
0.007968655	264.5162005
0.007978965	264.9749642
0.007990728	265.198127
0.008000824	265.3775862
0.008011114	265.7196458
0.008021358	266.0953391
0.008031565	266.2839166
0.00804102	266.5868498
0.008051559	266.8979191
0.008061801	267.156461
0.008071937	267.5193259
0.008083142	267.7878247
0.008093409	268.0509212
0.00810372	268.4182348
0.008114383	268.743813
0.008123739	268.9324284
0.008135036	269.2635589
0.008144427	269.5545842
0.008154952	269.8876353
0.008165079	270.163278
0.008175683	270.4400283
0.008186482	270.7257156
0.008196133	271.0562901
0.008206356	271.2821421
0.008217253	271.6392447
0.008228022	271.8401824
0.008238144	272.1611959
0.008248355	272.5226045
0.008258162	272.7285509
0.00826824	273.0539408
0.008278993	273.2870746
0.008290385	273.5329898
0.008300343	273.8885855
0.008310672	274.1876446
0.008321266	274.4787967
0.008330594	274.6678737
0.008341728	274.9732347
0.008351047	275.3422373
0.00836309	275.5983818
0.00837177	275.8176128
0.008382157	276.1509991
0.008392164	276.3941918
0.008403184	276.7301808
0.008412328	277.0222148
0.008423041	277.2432065
0.008434707	277.6513819
0.008443522	277.8016159
0.008454158	278.0234085
0.008465958	278.3696308
0.008475598	278.6508478
0.008487626	278.8988881
0.008496316	279.1331877
0.008506068	279.4761472
0.008515889	279.7276605
0.008525974	280.0168752
0.008536128	280.3135777
0.008546006	280.5410463
0.008557107	280.8261089
0.008566735	281.1424948
0.008576327	281.4662855
0.008586752	281.7357363
0.008596211	281.9385934
0.008607881	282.1440569
0.008617123	282.528673
0.0086283	282.727022
0.008636964	283.119857
0.008648038	283.3522477
0.00865661	283.5934387
0.008668538	283.9178688
0.008677407	284.1556815
0.008689407	284.4481271
0.008699009	284.6460676
0.008708783	284.8473073
0.008719163	285.2511047
0.008727984	285.4786236
0.008739153	285.7363518
0.008749589	285.9769233
0.008758268	286.2666682
0.008768335	286.5594405
0.008779236	286.7187053
0.00879004	287.0724764
0.00879874	287.2593257
0.008810286	287.5678314
0.008819135	287.8601382
0.008828958	288.1511592
0.008839587	288.3846933
0.008850094	288.6998814
0.00886057	288.8964929
0.008870957	289.081118
0.008879911	289.4456591
0.0088906	289.6206713
0.0088999	289.8936728
0.008910487	290.2237307
0.008920956	290.4575957
0.008931614	290.6189947
0.008941187	290.9307012
0.008950661	291.1752583
0.008960862	291.4217098
0.008971495	291.7678809
0.00898044	291.9143594
0.008992593	292.248574
0.009001002	292.4711837
0.009012245	292.7521561
0.009021735	293.0293615
0.009030968	293.2490226
0.009042021	293.4994182
0.009051328	293.8193374
0.009061606	294.0390839
0.009071926	294.2494672
0.009081636	294.5053384
0.009092117	294.6927431
0.009102834	295.0169888
0.00911222	295.3120464
0.00912248	295.5957094
0.009132899	295.8549197
0.009141924	295.9692963
0.00915345	296.3455762
0.009162157	296.5271754
0.009173528	296.8079175
0.009182548	297.0909986
0.009194435	297.2661226
0.00920196	297.4916693
0.009212166	297.7385686
0.009222893	298.0816847
0.009233008	298.1556649
0.009242683	298.5212033
0.009253565	298.8010939
0.009263258	298.9749541
0.00927417	299.3265013
0.009282884	299.4962459
0.009293396	299.7891034
0.009304197	300.0125777
0.009314543	300.2167409
0.009323499	300.6073545
0.009335192	300.7616906
0.009344183	301.0251642
0.009354361	301.2440824
0.00936443	301.4802564
0.009376307	301.7608495
0.0093851	301.9924189
0.009397294	302.3344505
0.009405574	302.6051693
0.009415484	302.7554829
0.009427217	303.0518861
0.009436598	303.2649479
0.009447317	303.4930802
0.009457186	303.7816123
0.009466849	303.9444334
0.009477738	304.2029021
0.009488785	304.5604788
0.009497169	304.6882757
0.009508213	304.9854461
0.009518129	305.1526178
0.009528119	305.5453076
0.009539416	305.7192135
0.009548548	305.9617667
0.009559297	306.12507
0.009570183	306.4167161
0.009579536	306.7745201
0.00959031	306.9692091
0.009600197	307.1414636
0.009610901	307.3878582
0.009620826	307.6732938
0.009629607	307.8420331
0.009641209	308.1520486
0.009652364	308.3827842
0.009661602	308.581353
0.009672213	308.9075267
0.009681784	309.0343336
0.009690549	309.2987024
0.009702253	309.5468271
0.009711658	309.8134136
0.009722696	309.9610722
0.009732343	310.3936507
0.009741732	310.6199222
0.009752471	310.8467139
0.009763996	311.0716359
0.009771538	311.2394587
0.009783569	311.5590585
0.009793963	311.7850415
0.009803334	312.0331499
0.009813845	312.3248349
0.009822859	312.4550605
0.009832965	312.8401384
0.009843463	313.0126757
0.009853432	313.2200371
0.009865234	313.4336449
0.009872725	313.6633895
0.009883075	313.9537227
0.009893419	314.1530167
0.009903414	314.3828602
0.009914108	314.6612462
0.009923857	314.8989922
0.009934158	315.0933154
0.009944753	315.3723275
0.009954803	315.515736
0.009963721	315.877825
0.009973431	316.0275931
0.009985194	316.2807976
0.009994903	316.4917728
0.010003413	316.7512678
0.010012855	316.8586806
0.010023663	317.1356869
0.010031626	317.3666144
0.010041711	317.5355556
0.010050598	317.7912317
0.010059594	318.0412655
0.010069208	318.1857554
0.010077745	318.4618213
0.010087997	318.6785095
0.01009697	318.8744796
0.010106234	319.1359768
0.010115808	319.3025568
0.01012622	319.4977033
0.010134159	319.6811594
0.01014298	320.020381
0.010152251	320.2156655
0.010161434	320.4214152
0.010172265	320.5921866
0.010179986	320.7554865
0.010189602	320.9825744
0.010199438	321.1628514
0.010208703	321.4417151
0.010218279	321.5777938
0.010227096	321.8854516
0.010235728	322.1401929
0.010245395	322.2500929
0.010255502	322.5032217
0.010266097	322.7155637
0.01027279	322.9246947
0.01028296	323.1612505
0.010291095	323.3381406
0.010300907	323.5201721
0.010309977	323.8122443
0.010319241	323.8717791
0.010327265	324.1073035
0.010336849	324.2759188
0.010345528	324.4888204
0.010352523	324.8079724
0.010361765	324.8905252
0.010370719	325.0963932
0.010379601	325.3268197
0.010387761	325.5183844
0.010395904	325.6718919
0.010403931	325.9093794
0.010412883	326.0515331
0.010420842	326.2650505
0.010429486	326.3865994
0.010438005	326.6116872
0.010446461	326.829645
0.01045557	327.1256963
0.010463404	327.2135828
0.010472189	327.3810495
0.010480093	327.5546195
0.010489143	327.672775
0.010496927	327.9144701
0.010505814	328.1099856
0.010515243	328.2891961
0.010523118	328.5233261
0.010532738	328.6968397
0.010540927	328.9534172
0.010548686	329.0325666
0.010556905	329.2334334
0.01056568	329.3802589
0.010573812	329.6867099
0.010582976	329.8159085
0.010590969	329.9226408
0.010597883	330.0194227
0.010604158	330.1896986
0.010612599	330.2903917
0.010618009	330.5686139
0.010627595	330.6880502
0.010633709	330.9063691
0.010639913	330.9841301
0.010647656	331.1991891
0.010654438	331.3548271
0.010662327	331.4817701
0.010668826	331.7092231
0.010674378	331.7955071
0.01068169	332.0352412
0.010690328	332.035845
0.010694604	332.2910271
0.010703831	332.4139985
0.010709771	332.5199009
0.010716693	332.6635794
0.010724637	332.8484441
0.010731024	332.9482501
0.010737396	333.2028078
0.010744443	333.2722415
0.010750774	333.3780958
0.01075931	333.5476318
0.010764143	333.6983684
0.01077228	333.8727852
0.01077799	334.0585395
0.010785997	334.1921542
0.01079314	334.4090555
0.01080038	334.4368858
0.010805536	334.6094806
0.010813992	334.6766991
0.010819914	334.9916857
0.010828636	335.1332047
0.010835953	335.3118824
0.010844159	335.4878723
0.010850404	335.7012319
0.010859597	335.7802159
0.010867967	335.991481
0.010874199	336.1428511
0.010880982	336.2105777
0.010890388	336.3722311
0.010897468	336.5669168
0.010905112	336.7213995
0.010912552	336.9356127
0.010919393	337.0371478
0.010927432	337.2649382
0.010936241	337.3553032
0.010944068	337.5938226
0.010952008	337.7811055
0.01095859	337.931137
0.010966908	337.9850449
0.010974775	338.2053139
0.010982748	338.3600253
0.010989301	338.5208435
0.010997731	338.8218971
0.011005585	338.8530386
0.011014188	339.0225896
0.011022015	339.1532304
0.011029664	339.2323268
0.011036703	339.4198867
0.011044432	339.6018377
0.011052314	339.809953
0.011059102	339.9561206
0.011068111	340.1495085
0.011074783	340.1732354
0.011080628	340.2511047
0.011088019	340.331416
0.011094048	340.3781854
0.011101155	340.5216431
0.011107388	340.6963625
0.0111128	340.8340248
0.011118486	341.0361815
0.011125693	341.1304631
0.011131707	341.1951717
0.011137838	341.3322727
0.011143858	341.3432594
0.011148832	341.4497852
0.011156474	341.5480087
0.011163258	341.6860997
0.011168028	341.7592636
0.011175231	341.9151353
0.011181302	342.0393983
0.011187111	342.0926802
0.011193693	342.2099389
0.011199941	342.283963
0.011205904	342.3792508
0.011211925	342.5279275
0.011217721	342.554464
0.011223828	342.7800787
0.01122979	342.8135833
0.011236124	342.967781
0.011242594	343.1274641
0.011248669	343.1659303
0.011254539	343.259994
0.011262796	343.2905763
0.011266983	343.4749671
0.011274899	343.5351324
0.011279269	343.6788095
0.011284878	343.7316132
0.01129046	343.7600988
0.011296105	343.7686544
0.011301081	343.9668764
0.011307566	344.0258671
0.011312926	344.1540468
0.011317697	344.2936113
0.011323206	344.3765084
0.011328395	344.460537
0.01133328	344.5654439
0.011339661	344.637572
0.011344869	344.6897821
0.0113497	344.8181565
0.011355915	344.9377143
0.011360887	344.9812742
0.011367136	345.0520659
0.011371136	345.2591277
0.011376847	345.20904
0.011382308	345.2901711
0.011388074	345.4261191
0.011392454	345.4537112
0.011398202	345.5986382
0.011404878	345.6815316
0.011409479	345.7645833
0.011414497	345.7259731
0.011419921	345.93069
0.011424965	345.9196405
0.011430548	346.0347176
0.01143644	346.1701577
0.011441685	346.1422765
0.011446438	346.3540819
0.011452428	346.4618381
0.011457645	346.3998529
0.011462121	346.5190231
0.011469947	346.5937739
0.011473356	346.6242013
0.011480546	346.6930394
0.011485304	346.7384953
0.011491938	346.9279298
0.011496511	347.0138618
0.011502316	347.0597633
0.011506569	347.0617018
0.011511295	347.170019
0.01151748	347.2998013
0.011523938	347.3329885
0.011528408	347.3494482
0.011534868	347.3930843
0.011537436	347.498092
0.011544216	347.6685027
0.011549831	347.7142564
0.011556633	347.7527442
0.011559382	347.9148656
0.011567217	347.8059733
0.011571421	348.000592
0.011577246	348.104279
0.011582221	348.1377492
0.01158789	348.2232934
0.01159292	348.301206
0.011598987	348.2866671
0.011604212	348.4277836
0.011609209	348.4831316
0.011614641	348.5444568
0.011620504	348.6836919
0.011625065	348.7096856
0.011629904	348.8805725
0.011635906	348.887891
0.011640124	348.9337
0.0116463	348.9172345
0.011652357	348.9839572
0.011655562	349.0411546
0.011660441	349.0340588
0.011664512	349.0945087
0.011669237	349.2214194
0.011674327	349.3289257
0.011678264	349.3416659
0.011682628	349.4565408
0.011689189	349.5447255
0.011691769	349.5882825
0.011696088	349.5872052
0.011701873	349.6226195
0.011705334	349.763506
0.01171159	349.724859
0.011715908	349.7267783
0.011720107	349.8030585
0.011724664	349.9167729
0.011729322	350.0385832
0.011734238	349.9308889
0.01173836	350.0790118
0.011743859	350.1187926
0.011747106	350.1777603
0.011751924	350.2200382
0.011756909	350.2646719
0.011762155	350.2818532
0.011765492	350.2743801
0.011770475	350.4175095
0.011774713	350.4049421
0.011780269	350.485576
0.01178395	350.5401582
0.011790456	350.6673097
0.01179466	350.6733306
0.011798818	350.7001348
0.011802344	350.7849353
0.011806389	350.7828485
0.011811653	350.8351745
0.011817719	350.9457449
0.011821392	350.944553
0.011826814	351.0077014
0.011830962	351.0343307
0.011836795	351.1517532
0.011839871	351.1503056
0.011845539	351.1175545
0.011848434	351.2204339
0.011853657	351.2817735
0.01185913	351.2684134
0.011863394	351.3672909
0.011867449	351.4019544
0.011872794	351.4480499
0.0118777	351.4878127
0.011881002	351.532203
0.011885751	351.6555996
0.011890222	351.702254
0.01189526	351.7531956
0.011899192	351.8776022
0.011904351	351.8572583
0.011909914	351.9487541
0.011913813	351.9470351
0.011918284	352.0149768
0.011923381	352.0017176
0.011928359	352.0868776
0.011931684	352.1582758
0.011937113	352.1631253
0.011940659	352.3189957
0.011946359	352.2732678
0.011949048	352.3138877
0.011955498	352.2812384
0.011957973	352.2732684
0.011962169	352.3592022
0.011966047	352.3701526
0.011969936	352.4256011
0.011972786	352.4084924
0.011977425	352.4245144
0.011980599	352.5216895
0.011985585	352.5977854
0.011988148	352.6630894
0.011992707	352.6957608
0.011996264	352.7399399
0.012001645	352.7060617
0.012004177	352.7317975
0.012007541	352.7805206
0.012011205	352.7852805
0.012016421	352.8500578
0.012019711	352.8889541
0.012023064	352.8875817
0.012027354	352.8967442
0.012030783	352.9123714
0.01203545	353.0068307
0.012039082	352.971401
0.012043175	352.9993507
0.012048425	353.0990248
0.01204991	353.0570182
0.012054835	353.0889107
0.012057612	353.0892265
0.012060936	353.1127771
0.012065841	353.1528801
0.01206949	353.1105326
0.012073063	353.1460684
0.012076754	353.1815024
0.012078927	353.140707
0.012083671	353.0516503
0.012086313	353.1549454
0.012088497	353.0131796
0.012091344	353.0879766
0.012094566	353.2086891
0.012097312	353.2486996
0.012102456	353.2102155
0.012105787	353.1898094
0.012108084	353.2103184
0.012110211	353.320343
0.012114551	353.4713173
0.012116532	353.4100322
0.012119729	353.4364347
0.01212258	353.3360464
0.012125755	353.3789775
0.01212819	353.3789061
0.012131292	353.3931424
0.01213545	353.4303025
0.012137532	353.3547534
0.012141887	353.3717526
0.012144279	353.4397681
0.012147678	353.416748
0.012150113	353.4506369
0.012153014	353.4741724
0.012156494	353.4972388
0.012158975	353.5187885
0.012162265	353.5482529
