Repository: amaelkady/Steel-Columns-Test-Data

# Steel-Columns-Cyclic-Test-Data
This repository contains test data sets for steel wide-flange columns tested under cyclic lateral drift combined with axial load. The data includes the moment-rotation hysteretic response at the column base as well as the history of the column axial shortening. Please refer to the publication below for details about the testing program and the basis for the measured test parameters.

References:
-----------

Elkady, A., and Lignos, D. G. (2018). "Full-scale testing of deep wide-flange steel columns under multi-axis cyclic loading: Loading sequence, boundary effects and out-of-plane brace force demands." ASCE Journal of Structural Engineering, 144(2), 04017189

File: Elkady and Lignos (2018)/Weak-axis moment-chord rotation response/C6 Top.txt (part 49 of 70)
Out-of-plane chord rotation [rad]	Out-of-plane Moment [kN.m]
0.008858538	238.5432385
0.008856914	238.3424485
0.008858372	238.3056617
0.008855155	238.1481079
0.008855707	238.0845769
0.00885458	237.8939243
0.008853942	237.8020276
0.008853299	237.7093574
0.008850804	237.5539819
0.008851138	237.4787505
0.008850117	237.3995763
0.008849488	237.2515103
0.008849753	237.0698249
0.008848573	237.0123948
0.00884846	236.863235
0.008846325	236.7343394
0.008847042	236.5945329
0.008845998	236.5671365
0.008844891	236.3655899
0.008845122	236.2312302
0.008844079	236.1353541
0.008843876	235.8955333
0.008842804	235.8091893
0.008842815	235.687687
0.008842591	235.6485982
0.008839973	235.5492127
0.008839436	235.472773
0.008839964	235.2628691
0.008838097	235.1800812
0.008838825	235.0702742
0.008837119	234.9566711
0.008836132	234.8478023
0.008835615	234.6985152
0.008835827	234.5409922
0.008834475	234.4450905
0.008833369	234.3298024
0.008833911	234.1723301
0.008831915	234.155217
0.008831902	233.9514704
0.008831076	233.8356408
0.008830604	233.6989486
0.008829178	233.566386
0.008827686	233.0762963
0.008823849	232.7169452
0.008820957	232.168554
0.008818225	231.7521792
0.008813831	231.2755283
0.008812839	230.8678281
0.008808212	230.3654808
0.008805774	229.8765683
0.008800909	229.3071388
0.008797632	228.9709709
0.008794559	228.4215722
0.008791837	227.91528
0.008786689	227.5259817
0.008784641	227.0737612
0.00878078	226.6876496
0.008777785	226.1490937
0.008773115	225.8015377
0.008769998	225.4081495
0.008767985	224.8818814
0.008763142	224.5496938
0.008761424	224.084333
0.00875687	223.673268
0.008752781	223.2251486
0.008748432	222.7834146
0.008747244	222.4463564
0.00874214	221.9876339
0.008739765	221.5063186
0.008734818	221.1912795
0.008732193	220.7712467
0.00872881	220.3048718
0.008726109	219.8901329
0.008721362	219.4932646
0.008720065	219.1718466
0.008715848	218.6904229
0.008712004	218.2831771
0.008708845	217.9258676
0.008704022	217.5773791
0.008700917	217.0334482
0.008697854	216.6803374
0.00869412	216.312889
0.008691256	215.9593193
0.00868686	215.609731
0.008685192	215.1788845
0.008680567	214.7685359
0.008677687	214.4741211
0.008674317	214.0271475
0.008670182	213.7683029
0.008666703	213.3909376
0.008664552	213.0734015
0.008659727	212.6552836
0.008657454	212.3236525
0.008653633	211.9457866
0.008650002	211.6420763
0.008645863	211.1950496
0.008643235	210.948234
0.008639061	210.5593521
0.00863584	210.2332201
0.008632711	209.8937964
0.008628967	209.5961952
0.008626357	209.1806424
0.00862283	208.8594635
0.008618648	208.5437117
0.00861575	208.141145
0.00861169	207.9948654
0.008608691	207.5623687
0.008605656	207.2646697
0.008602708	206.9409944
0.008598039	206.7474437
0.008594755	206.4621337
0.008591203	206.3281206
0.00858776	206.0866973
0.008584756	205.9419327
0.008581053	205.6522651
0.008576928	205.4123975
0.008574909	205.1080664
0.008571053	204.7786365
0.008567352	204.5283481
0.008563117	204.1768721
0.008560541	203.8758333
0.008557729	203.4640305
0.008554246	203.2695035
0.008550662	202.938839
0.008547538	202.711888
0.00854286	202.5674152
0.008539987	202.235806
0.008535938	202.0462544
0.008533079	201.7989478
0.00852876	201.6532603
0.008526227	201.4563651
0.008523398	201.1945325
0.008518395	200.9749473
0.008513642	200.7587193
0.008512631	200.5148725
0.008508005	200.2166181
0.008505807	200.1034027
0.008501117	199.7882118
0.008498672	199.6750214
0.008494651	199.5077747
0.008493021	199.4939852
0.008488759	199.4513145
0.008485044	199.3695926
0.008482527	199.3192384
0.008476972	199.2163568
0.008474708	199.2193353
0.008471117	199.1159171
0.008468813	199.0719782
0.008464593	198.9186274
0.008460996	198.8388994
0.008457732	198.6458497
0.008453513	198.5283314
0.008451298	198.276297
0.008446841	198.1957165
0.008444746	198.0016236
0.008440621	197.7961153
0.008438035	197.6601306
0.008433221	197.5459352
0.008429561	197.4184693
0.008427848	197.1197813
0.008422984	197.0101734
0.008420089	196.7831293
0.008418137	196.6995178
0.008413562	196.4136942
0.008410442	196.3970702
0.00840523	196.2598718
0.008403022	196.0740999
0.008400125	195.9087536
0.008395203	195.7518319
0.008392932	195.5911879
0.008389852	195.2999401
0.008385797	195.3215272
0.00838257	195.0855376
0.008379098	195.0275629
0.008375164	194.8171799
0.008371577	194.7252867
0.008368488	194.5235987
0.008365414	194.4084063
0.008362287	194.2904422
0.00835831	194.0711608
0.008355018	193.9195111
0.00835177	193.6979988
0.008348328	193.559459
0.008345703	193.429323
0.008342826	193.2708274
0.008338766	193.0451055
0.008335202	192.9545939
0.008331803	192.8403816
0.008328594	192.6353278
0.008323477	192.4962203
0.008320514	192.3325893
0.008317229	192.0349838
0.008314345	191.9046304
0.008311057	191.718329
0.008307644	191.5833153
0.008303331	191.4091436
0.008300554	191.2577394
0.008296559	191.0568453
0.008294073	190.9001315
0.008289897	190.7540799
0.008286071	190.4757513
0.008282919	190.4058981
0.008281	190.1898061
0.008276061	190.0967114
0.008272641	189.8978678
0.008269465	189.7422224
0.008265691	189.5778738
0.008262633	189.3876006
0.008259162	189.1702474
0.008256014	189.0678501
0.008252281	188.8905891
0.008249586	188.653028
0.008245981	188.4838777
0.008242472	188.3453494
0.008238035	188.2171224
0.008235324	187.989856
0.008232998	187.8714551
0.008228329	187.6579206
0.008224812	187.4321522
0.008223467	187.1476911
0.008219811	187.0791083
0.008215001	186.8797651
0.008211904	186.6814753
0.008208378	186.4904151
0.00820561	186.3768466
0.00820171	186.2186077
0.008198426	185.9214297
0.008194931	185.7887458
0.008191775	184.9196914
0.008187559	185.6528188
0.008184568	185.1660575
0.008180389	185.1194693
0.008177702	184.8546067
0.008174207	184.8016718
0.008172526	184.4972523
0.008167563	184.4276878
0.008164137	184.1704164
0.00816035	183.9767306
0.008157159	183.8900795
0.008153421	183.6930385
0.008150065	183.4350348
0.008147834	183.2581375
0.008143461	183.166892
0.008139501	182.8832142
0.00813791	182.7127344
0.008133453	182.5013775
0.008130917	182.3556856
0.008126544	182.133793
0.008123805	182.0164405
0.008120847	181.794893
0.00811617	181.5817031
0.00811198	181.385296
0.008109439	181.2791313
0.008106104	181.0253241
0.008104794	180.8689257
0.008099279	180.6094321
0.008097438	180.4735173
0.00809227	180.3200488
0.00808903	180.0982838
0.008085972	179.8896973
0.008082248	179.5588943
0.008075352	179.1935535
0.008070207	178.8324029
0.008063062	178.6901906
0.008058022	178.4736623
0.008051679	178.3620077
0.008046083	178.0990145
0.008038163	177.8248244
0.008032314	177.6778938
0.008026265	177.4093622
0.008019488	177.2468623
0.008012771	176.8738862
0.008005732	176.7336103
0.007998824	176.4348801
0.007993368	176.1351658
0.007986782	175.8669393
0.007980129	175.69676
0.007972921	175.3239574
0.007966699	175.1341035
0.007961054	174.7396294
0.007954875	174.5491471
0.007946744	174.2465448
0.007940312	173.9396872
0.007933948	173.7503449
0.007928545	173.5477134
0.007921983	173.1682715
0.007913806	172.9042547
0.007907616	172.6427556
0.007901595	172.4200484
0.007896105	172.0564937
0.007889016	171.9052494
0.007883029	171.4522322
0.007877616	171.28018
0.007868657	171.0393705
0.007862941	170.7406896
0.007857182	170.4799723
0.007850155	170.1787992
0.007843275	169.9658539
0.00783598	169.7110243
0.007830304	169.4222667
0.007824442	169.0838877
0.007816968	168.9164272
0.007810534	168.6127877
0.007804907	168.3620775
0.007798893	168.0336473
0.007791035	167.845049
0.007784591	167.4822785
0.007777614	167.2632546
0.007771514	166.9633733
0.007765615	166.7080017
0.007758064	166.4643988
0.007753823	166.1068342
0.00774639	165.9473471
0.007739039	165.690246
0.007732881	165.3696079
0.007725441	165.0757397
0.007719532	164.7756802
0.007713737	164.5739332
0.00770612	164.2490626
0.007699832	164.0346505
0.00769472	163.7598764
0.007687267	163.443374
0.007680931	163.2039639
0.007674667	162.8688631
0.007666916	162.684329
0.007661345	162.4212893
0.007656129	162.1499716
0.007648326	161.8701621
0.007642299	161.5539553
0.007635722	161.3699366
0.007628939	160.9530444
0.007622887	160.8111978
0.007614997	160.4595665
0.007608905	160.3111071
0.007604561	160.0036217
0.007596722	159.7271714
0.007589736	159.510136
0.007583488	159.1999948
0.007578058	158.861881
0.007570509	158.5409753
0.007565189	158.3164923
0.007558461	158.0567191
0.007551344	157.7639642
0.007545862	157.4607745
0.007537372	157.2531649
0.007532199	156.9351769
0.007527084	156.6252616
0.007518637	156.3924414
0.007512911	156.1635244
0.007506087	155.8226412
0.007499298	155.6246285
0.007492564	155.3106481
0.007487323	155.0705872
0.007480674	154.7745912
0.007473451	154.5612139
0.007466943	154.2397078
0.0074616	154.0201927
0.007454655	153.7192848
0.007448507	153.4819213
0.007441242	153.2319009
0.007434331	152.9593846
0.007427807	152.6234032
0.007422916	152.4424075
0.007416733	152.1473648
0.007408836	151.9213754
0.007402937	151.6422254
0.007396197	151.3487166
0.007389316	151.0328479
0.0073824	150.7913921
0.007375717	150.5472473
0.007370135	150.26689
0.007363895	150.0566177
0.007356247	149.64077
0.007349665	149.491285
0.007344193	149.2180568
0.007337581	148.8268616
0.007332168	148.6674958
0.007323169	148.3681658
0.007317153	148.1398069
0.007311157	147.8419687
0.007304218	147.5822883
0.007298431	147.3264305
0.007292097	147.0496015
0.007285428	146.8311807
0.007278748	146.5693568
0.007272579	146.1328236
0.007267625	146.0077975
0.007260194	145.717472
0.007254513	145.4486059
0.007247352	145.1139152
0.007240426	145.0240365
0.007233612	144.53383
0.007227632	144.4829177
0.007220764	144.15735
0.007214415	143.9090977
0.007208781	143.6259905
0.007202935	143.3762263
0.007195363	142.9822816
0.007187242	142.950012
0.007181916	142.6019367
0.007176101	142.3192859
0.007169174	142.0746754
0.007163911	141.8038735
0.007155763	141.518839
0.007150266	141.2374957
0.007142962	141.0450235
0.007137674	140.6674924
0.007130475	140.483368
0.007123664	140.1754105
0.007117985	139.9508299
0.007111613	139.6392794
0.007103955	139.4876016
0.007098188	139.131028
0.007093144	138.9416976
0.007084582	138.5295319
0.007077948	138.4821452
0.007072007	138.1299845
0.007066565	137.9383718
0.007060429	137.6410412
0.007053086	137.30591
0.007046981	137.1185988
0.007039393	136.7744471
0.007034153	136.5644493
0.007027377	136.3313385
0.007019799	135.9898116
0.007013986	135.8411839
0.007007289	135.5970605
0.007000654	135.2635878
0.006994284	135.043968
0.006988033	134.8211109
0.006981269	134.5610539
0.006975539	134.2646338
0.006968585	133.9946909
0.006962164	133.7643304
0.006956562	133.452255
0.006949384	133.2345246
0.006943228	133.0467032
0.006937783	132.6225928
0.006931375	132.4606347
0.006923157	132.1524416
0.006916725	132.0024794
0.006910555	131.6517267
0.006903922	131.5196004
0.006897438	131.1399341
0.00689199	130.9256233
0.006884723	130.5720787
0.006878786	130.4261143
0.006870893	130.1181641
0.006864989	129.9332226
0.006858723	129.5966174
0.006853744	129.4308528
0.006846493	129.1482633
0.006840629	128.9606825
0.006833157	128.6573267
0.006827222	128.4430099
0.006820246	128.1548586
0.006813332	127.9499276
0.006807672	127.7059257
0.006800336	127.3380825
0.006794536	127.2355466
0.006788643	126.8658199
0.006781175	126.6662905
0.00677523	126.3860827
0.006769322	126.1964253
0.006762311	125.8436961
0.006755636	125.561412
0.006748923	125.4387847
0.006742489	125.1728195
0.006736202	124.8476907
0.006730457	124.6242278
0.006723306	124.3750777
0.006717496	124.055065
0.006711115	123.8693797
0.006703981	123.6250568
0.006696515	123.3227555
0.006691714	123.0594513
0.006684372	122.8142793
0.00667821	122.6596531
0.006670744	122.3258738
0.006662721	121.9843198
0.006654804	121.5277161
0.006643644	121.302937
0.006634087	120.9536358
0.006623333	120.8095726
0.00661462	120.4882517
0.006603366	120.1847654
0.006592621	119.9907282
0.006581403	119.7035316
0.006570617	119.2763379
0.006561016	119.0081776
0.00655061	118.6206506
0.006540541	118.2827933
0.006531146	118.0125692
0.006518907	117.6843154
0.006509799	117.4118682
0.006498881	116.9975367
0.006487671	116.7305804
0.00647693	116.3711528
0.00646696	116.1448514
0.006456387	115.8028214
0.00644549	115.4910446
0.006433799	115.1444988
0.006424603	114.8373207
0.006414989	114.4646116
0.006402987	114.2235317
0.006392665	113.9083938
0.006382475	113.5921023
0.006372199	113.3034906
0.006361964	112.8696341
0.00635045	112.6384124
0.006341388	112.3789511
0.006330254	111.9632573
0.006319101	111.6855677
0.006308912	111.3749172
0.006298401	111.0555471
0.006288153	110.7541252
0.006278217	110.425198
0.006266721	110.0716365
0.006258113	109.8572217
0.006245699	109.5449555
0.006237058	109.290142
0.006225615	108.8381262
0.006214422	108.6005285
0.006203571	108.3103188
0.006194015	108.0008289
0.006183626	107.6469591
0.006172508	107.4430837
0.006163628	107.0894469
0.006151978	106.7431804
0.006140509	106.4905865
0.006131149	106.0508856
0.006120552	105.8816416
0.006109233	105.5781098
0.006099811	105.3111052
0.006089443	105.0451698
0.006078623	104.6403341
0.006068081	104.3850464
0.006058176	103.9589341
0.006047684	103.7354445
0.006036489	103.3724571
0.006027594	103.0435443
0.00601585	102.7472902
0.006005121	102.5153513
0.005994508	102.0884457
0.005984348	101.9078583
0.005973075	101.4850269
0.005964038	101.1852223
0.005952633	100.8111578
0.005941582	100.6610888
0.005931212	100.3774969
0.005921139	99.98902413
0.005910645	99.70312841
0.005899956	99.4074858
0.005890953	98.96762745
0.00587996	98.88395547
0.005868959	98.40247239
0.005857362	98.34299677
0.00584829	97.8447591
0.005837146	97.68656067
0.005827147	97.25820836
0.005816073	97.06170562
0.005805966	96.64831098
0.005795434	96.47637935
0.0057843	96.0725492
0.005775453	95.75360482
0.005764337	95.54891399
0.005753853	95.19497034
0.005742653	94.90209716
0.005732638	94.58832704
0.00572182	94.19295714
0.005712537	94.01122108
0.005701598	93.72540784
0.005689861	93.37044515
0.005680591	93.1491383
0.005670522	92.82042437
0.005659849	92.4681503
0.005649922	92.17521839
0.005639217	91.81709372
0.005627606	91.54985771
0.005618256	91.29907494
0.00560704	90.94893486
0.005596689	90.76476785
0.005585992	90.44636439
0.005576077	90.06847172
0.005565543	89.84075657
0.00555501	89.54996739
0.00554453	89.17513137
0.00553334	88.98392663
0.005523754	88.56448326
0.005513098	88.37481887
0.005503891	87.94048861
0.005492503	87.81348636
0.005482379	87.35418097
0.00547075	87.15812311
0.005460825	86.72668226
0.005450136	86.62932125
0.005439524	86.24229313
0.005428766	86.05351902
0.00541878	85.62762924
0.005408986	85.48522061
0.005397435	85.03116702
0.005388777	84.87902613
0.005376827	84.47126607
0.005367047	84.21309742
0.005356972	83.94118493
0.005345561	83.78693277
0.005335327	83.29001664
0.005324385	83.17787966
0.005314085	82.75396194
0.00530425	82.43281563
0.005293537	82.23481222
0.005282845	81.92246255
0.005274393	81.61805377
0.005262073	81.36042447
0.005252267	81.06292625
0.005241192	80.8339291
0.005230421	80.44769476
0.005220236	80.17936798
0.005210074	79.91872508
0.005200669	79.59356704
0.005190197	79.31698893
0.005178825	79.04843019
0.00516751	78.70840069
0.005158254	78.4556319
0.005146078	78.17266703
0.005136455	77.83729512
0.005126669	77.71512479
0.005115104	77.292444
0.005105039	76.97548748
0.005094905	76.86611905
0.005085916	76.3537412
0.005073971	76.23332043
0.005063141	76.01526093
0.005052771	75.63085315
0.005043276	75.32508372
0.005032274	75.08961767
0.005021012	74.83523821
0.005011198	74.65254093
0.0050002	74.27333709
0.004991079	74.03253996
0.004980799	73.72953858
0.004970046	73.45940291
0.004959509	73.1386632
0.004949246	72.90541169
0.004937238	72.56805156
0.004927738	72.33458378
0.004918018	72.05035474
0.004906601	71.72193396
0.004895524	71.48105127
0.004886872	71.18533478
0.004875079	70.93718334
0.004864314	70.63625918
0.004855129	70.35029587
0.004843263	70.06782175
0.00483384	69.91149901
0.004823807	69.55624083
0.004813576	69.39680691
0.004801724	69.06917533
0.0047922	68.75081102
0.004781456	68.57844835
0.004770553	68.16581128
0.00476125	67.95972805
0.00475051	67.71961697
0.004739332	67.50747041
0.004729407	67.17434304
0.004718391	66.8421353
0.004708547	66.58455827
0.004698011	66.40246422
0.004687128	66.04716696
0.004675957	65.85936315
0.004666531	65.56920265
0.004656	65.20237655
0.004646288	65.10083077
0.004636845	64.65135277
0.004624313	64.3914
0.004615865	64.30146985
0.00460405	63.84464832
0.004593309	63.67843683
0.004582729	63.41409391
0.004573001	63.08033458
0.004561638	62.81429437
0.004548417	62.3961732
0.004534879	62.12071109
0.00451916	61.69151448
0.004504745	61.33256203
0.004489507	60.97181751
0.004475871	60.7109271
0.004458879	60.30806487
0.004443134	59.95423103
0.004427414	59.53971645
0.004412757	59.26488258
0.004397292	58.78438982
0.004381897	58.46056169
0.004365948	58.10031183
0.004350758	57.71714925
0.004335115	57.41507559
0.004320132	56.98331721
0.004304976	56.58172283
0.004289173	56.20256047
0.00427294	55.88279433
0.004257004	55.4721597
0.00424274	55.17598999
0.004227241	54.76245334
0.004212514	54.40370874
0.004196071	54.00956409
0.004181566	53.74798022
0.00416714	53.3026937
0.00414982	52.9508226
0.004134065	52.62094487
0.004121405	52.11952943
0.004104075	51.77373573
0.004088777	51.3996065
0.004073578	51.06978639
0.004059102	50.73187832
0.004042763	50.3655668
0.004028134	50.09928261
0.004014276	49.70912551
0.003998106	49.35208538
0.003984676	49.08398084
0.00396875	48.69499203
0.003953879	48.34837466
0.003939843	48.06155371
0.003924775	47.68623976
0.003909073	47.31051426
0.003894654	46.99566225
0.003879697	46.82394209
0.003865598	46.29172596
0.003849855	46.10960858
0.00383597	45.73679088
0.003820486	45.39339254
0.003805321	45.09022945
0.003789985	44.69461773
0.003775506	44.38859631
0.003760341	44.00105134
0.003744648	43.75484882
0.003730656	43.33720354
0.00371776	43.02095053
0.003701623	42.68495603
0.003685881	42.40786761
0.003671726	42.0254357
0.003656808	41.6632827
0.003640819	41.29262433
0.003627726	40.97131878
0.003611846	40.50780349
0.003596433	40.33803097
0.00357996	39.9627382
0.003563723	39.53099892
0.003549411	39.21001192
0.003533125	38.85850065
0.00351794	38.47978609
0.003500895	38.21830695
0.00348566	37.70547246
0.003469749	37.44001051
0.00345355	36.99942882
0.003438741	36.67780448
0.003423233	36.31588547
0.00340788	35.98765775
0.003391381	35.60489492
0.003375545	35.27731059
0.003358939	34.81874773
0.003343555	34.39263779
0.003327446	34.27737085
0.003312948	33.78884488
0.003296675	33.46316714
0.003279199	33.045511
0.003264167	32.80740802
0.00324869	32.42518435
0.003233336	32.05676235
0.003218814	31.67327822
0.003203516	31.35538189
0.003186599	30.94516726
0.003171833	30.6430099
0.003156125	30.22642999
0.003139729	30.0197344
0.003123912	29.541959
0.003109807	29.33086091
0.003093584	29.01331956
0.003077692	28.66953554
0.003063034	28.28465623
0.00304906	28.0258644
0.00303224	27.6995302
0.003018575	27.35823576
0.003003242	26.94744872
0.002986606	26.61788494
0.002973404	26.36521056
0.002956272	26.00307986
0.002943348	25.69340321
0.002926463	25.34335482
0.002910777	25.01887014
0.002895426	24.66810499
0.002881337	24.29423659
0.002865037	24.14100354
0.002850613	23.75074799
0.002834952	23.35556389
0.002820881	23.10535203
0.00280498	22.70867359
0.00278995	22.44294313
0.002775135	22.0822987
0.002758381	21.8606925
0.002743751	21.5190484
0.002728142	21.20321994
0.002712585	20.84418361
0.002699723	20.57794996
0.002683668	20.25501976
0.002667845	19.90613112
0.002652915	19.63979013
0.002636593	19.31672377
0.002622446	18.95949418
0.002607415	18.66405949
0.002591925	18.30685102
0.002575916	17.95186202
0.002559858	17.67704777
0.002545245	17.27435056
0.002529793	17.07327885
0.002512311	16.6169846
0.002496672	16.39712352
0.00248215	16.05131134
0.002466671	15.69681238
0.002450078	15.30555739
0.002435564	15.05043221
0.002419693	14.77676901
0.002404386	14.46255035
0.002390971	14.11369605
0.002372031	13.7782701
0.00235912	13.44310207
0.002342027	13.1241525
0.00232599	12.8903345
0.002311188	12.55524363
0.002295808	12.18967209
0.002280042	11.91709941
0.002265124	11.53233989
0.002248227	11.21131787
0.002233741	10.93470024
0.002218059	10.61378074
0.002203241	10.25818368
0.002187654	9.932278162
0.002172056	9.575795952
0.002156573	9.288913392
0.002140856	9.034657297
0.0021261	8.692346194
0.002110774	8.478236369
0.002095423	8.026253392
0.002081778	7.644904169
0.002065371	7.422234392
0.002052207	7.090420224
0.002035812	6.77552518
0.002019884	6.398645314
0.002004331	6.213427977
0.00198988	5.939914753
0.001973818	5.562779762
0.001959806	5.203237765
0.001944257	4.925374519
0.001930081	4.675938041
0.001914608	4.335716949
0.001900396	3.924257798
0.001884323	3.769009958
0.001870964	3.452151975
0.001854201	3.034216042
0.001839424	2.849973753
0.001822931	2.39152592
0.001808853	2.209822945
0.001794037	1.952566442
0.001779448	1.53548375
0.001763748	1.245959166
0.001749753	1.017068187
0.001733538	0.697491908
0.001718639	0.42982682
0.00170285	0.219233975
0.001688659	-0.182424359
0.001673805	-0.499577146
0.001658782	-0.73687366
0.001641972	-1.143216844
0.001629105	-1.434799995
0.001612848	-1.691477731
0.001598007	-2.001441149
0.001582373	-2.260977527
0.001567908	-2.671911855
0.001551698	-2.90607524
0.001535535	-3.283858942
0.001521465	-3.611364245
0.001505691	-3.971839361
0.001489936	-4.255836316
0.00147566	-4.591631431
0.001459149	-4.937919945
0.001445007	-5.277503371
0.001429146	-5.609347639
0.001414017	-5.922614289
0.001397154	-6.204314046
0.001382795	-6.511711163
0.001367598	-6.968817457
0.001352415	-7.198946799
0.001336477	-7.534509132
0.001320447	-7.968255439
0.001305592	-8.212896581
0.001289196	-8.535471711
0.001274334	-8.922676695
0.001260045	-9.218286074
0.001244554	-9.600011758
0.001231279	-9.881703297
0.001213036	-10.19468642
0.001198851	-10.4955539
0.001181698	-10.81779737
0.001166388	-11.15696957
0.001152333	-11.48677377
0.00113625	-11.73683559
0.001123877	-12.19368183
0.001105963	-12.41198314
0.001090641	-12.88361801
0.001074697	-13.04095654
0.00106017	-13.42471559
0.001045554	-13.7613522
0.001027877	-14.03399022
0.001014374	-14.53612337
0.000998461	-14.69039888
0.000982637	-15.13647282
0.000968566	-15.44145025
0.000952983	-15.68177265
0.000938016	-15.95276922
0.00092361	-16.36301812
0.000905921	-16.6820718
0.000890793	-17.02229783
0.000875742	-17.2266644
0.000861039	-17.57474234
0.000845384	-17.96363665
0.000830994	-18.28813162
0.000814281	-18.5449481
0.000800499	-18.84559991
0.000784753	-19.21331461
0.000768612	-19.4628276
0.000753387	-19.9074061
0.000737405	-20.08193732
0.000721377	-20.38533471
0.00070701	-20.79958697
0.000690944	-21.03650463
0.000675808	-21.30859692
0.000661653	-21.67869404
0.000646084	-21.96387367
0.000630998	-22.25380452
0.000615132	-22.63943675
0.000599236	-22.94269629
0.000586439	-23.24010051
0.000568989	-23.59895231
0.000553248	-23.8438471
0.000537392	-24.10486761
0.000523511	-24.4069709
0.000507848	-24.7637443
0.000493722	-25.05659459
0.000476427	-25.20155787
0.000461785	-25.71366721
0.000446622	-25.88795605
0.000431901	-26.20509109
0.000417332	-26.58897099
0.000402033	-26.81786811
0.000386193	-27.21510973
0.000369631	-27.4160367
0.000355198	-27.79912889
0.000341136	-28.00333339
0.000325337	-28.35024633
0.00030915	-28.62821897
0.000293952	-28.97991194
0.000279319	-29.32095817
0.000264715	-29.51403686
0.000248593	-29.82495263
0.000234672	-30.20379633
0.000218749	-30.41057406
0.00020252	-30.69181099
0.000187995	-30.98267839
0.000173868	-31.24642798
0.000157128	-31.52789149
0.00014337	-31.88612995
0.000127541	-32.08233638
0.0001117	-32.49916373
9.80E-05	-32.81324034
8.23E-05	-33.00056773
6.63E-05	-33.24439793
5.10E-05	-33.59825897
3.65E-05	-33.82653869
2.05E-05	-34.27488348
5.44E-06	-34.41985935
-8.96E-06	-32.7417195
-2.50E-05	-33.04921853
-3.93E-05	-33.268297
-5.40E-05	-33.59460178
-7.00E-05	-33.76876224
-8.32E-05	-34.1678178
-9.94E-05	-34.37502895
-0.000112792	-34.76153719
-0.000128246	-35.05869286
-0.000143037	-35.28522725
-0.000159036	-35.50849048
-0.000171264	-35.86718942
-0.000188225	-36.17847217
-0.000202579	-36.51368186
-0.000217882	-36.70256137
-0.000231122	-37.03840182
-0.000246277	-37.34161915
-0.000261603	-37.53697743
-0.000276081	-37.86932212
-0.000291062	-38.17254255
-0.00030564	-38.38839963
-0.000320567	-38.63074969
-0.000335261	-38.88318545
-0.000350851	-39.25761405
-0.000364696	-39.51208196
-0.000378742	-39.74915219
-0.000395424	-40.08385664
-0.000409518	-40.28189461
-0.000423573	-40.69235677
-0.000439749	-40.87099493
-0.000453823	-41.1510319
-0.000468298	-41.42642979
-0.000485079	-41.72846344
-0.000498038	-41.9913448
-0.000513364	-42.27323287
-0.000528553	-42.51875153
-0.00054176	-42.83807609
-0.000557758	-43.1305424
-0.000572585	-43.32007247
-0.000587468	-43.62525391
-0.000604184	-43.99415612
-0.000618955	-44.20603501
-0.000633814	-44.56410724
-0.00064982	-44.90625797
-0.000665969	-45.20426859
-0.000682099	-45.43164726
-0.00069645	-45.86010857
-0.000713572	-46.14919388
-0.00072804	-46.48552576
-0.000743677	-46.75012879
-0.000759276	-47.11583338
-0.000775262	-47.42445532
-0.000791155	-47.68591661
-0.00080789	-47.98417258
-0.0008221	-48.29860277
-0.000840236	-48.61182978
-0.000854428	-48.98445214
-0.000870647	-49.27361746
-0.000886659	-49.5323841
-0.000900508	-49.84244389
-0.000917796	-50.13610349
-0.000932881	-50.47144073
-0.000948961	-50.78039037
-0.000964885	-51.10924576
-0.000980069	-51.38616029
-0.000995755	-51.7172735
-0.001011459	-52.0194695
-0.00102848	-52.20870807
-0.001043281	-52.58688273
-0.001059631	-52.87957917
-0.001073888	-53.21372328
-0.001091383	-53.5666972
-0.001106351	-53.8840843
-0.00112343	-54.10863452
-0.001138477	-54.4249787
-0.001153011	-54.73192949
-0.001169351	-55.10374149
-0.001185314	-55.28332704
-0.001199979	-55.67534587
-0.001217132	-55.88834468
-0.001232009	-56.19619607
-0.001247393	-56.44463483
-0.001264074	-56.77765238
-0.001275646	-57.09343778
-0.001293361	-57.33665759
-0.001308844	-57.58154484
-0.001324897	-57.91466196
-0.00134006	-58.20174412
-0.001355391	-58.50585839
-0.001370639	-58.83927495
-0.001384868	-59.19135141
-0.001401769	-59.36941193
-0.001417009	-59.64763436
-0.001431016	-59.97814208
-0.001446666	-60.27968783
-0.00146152	-60.54736237
-0.001477402	-60.86098558
-0.001493149	-61.15637939
-0.001508291	-61.4423034
-0.001524815	-61.69707533
-0.001540047	-61.99164483
-0.001554995	-62.25550176
-0.001570201	-62.57291425
-0.001584419	-62.88591433
-0.001600805	-63.21435022
-0.00161633	-63.42243601
-0.001631643	-63.74523412
-0.001646209	-64.1046212
-0.001662588	-64.30240194
-0.001676014	-64.63679102
-0.001693222	-64.90368381
-0.001707331	-65.11077723
-0.001723163	-65.44836846
-0.001738049	-65.78936904
-0.00175279	-66.09894043
-0.001768357	-66.31372911
-0.001785641	-66.63103292
-0.00179939	-66.92842947
-0.001815774	-67.1549194
-0.001830374	-67.49771096
-0.001845761	-67.76190691
-0.001861606	-68.00061425
-0.001876799	-68.46687734
-0.001892004	-68.69200364
-0.001905856	-69.03554956
-0.001922635	-69.32324843
-0.001936698	-69.63033606
-0.001952468	-69.99643534
-0.001967533	-70.31505067
-0.001981659	-70.56388915
-0.001998226	-70.90986413
-0.002014326	-71.29645188
-0.002029332	-71.5461772
-0.002043385	-71.78823435
-0.002059551	-72.16171888
-0.002074162	-72.4753166
-0.002088096	-72.76415405
-0.002104978	-73.14472884
-0.002119355	-73.49516231
-0.00213478	-73.70654592
-0.002150453	-74.08673761
-0.002165637	-74.3072718
-0.002180042	-74.69372792
-0.00219481	-74.98810698
-0.002210558	-75.17631015
-0.002227174	-75.60104606
-0.002241004	-75.9006261
-0.002255857	-76.22976282
-0.002271064	-76.53530807
-0.002287249	-76.86848182
-0.002302318	-77.19475712
-0.002317651	-77.54741135
-0.002333243	-77.87988904
-0.002348358	-78.12401265
-0.002362532	-78.49058166
-0.002377614	-78.74279306
-0.002393677	-79.05468341
-0.002406703	-79.4362152
-0.002423815	-79.68049867
-0.002439229	-80.05390774
-0.002454348	-80.34770524
-0.002468905	-80.62900941
-0.002484722	-80.90147753
-0.002499252	-81.23319417
-0.002515432	-81.54908509
-0.002529517	-81.85000879
-0.002543735	-82.22460345
-0.002558892	-82.42583571
-0.002574182	-82.69811689
-0.002588716	-83.00313574
-0.002603818	-83.34054454
-0.002619538	-83.63643117
-0.002633403	-83.91469512
-0.002646851	-84.21117498
-0.002663313	-84.47600267
-0.00267811	-84.83321826
-0.002693303	-85.11224589
-0.002707281	-85.45645305
-0.002723207	-85.71930872
-0.002738309	-85.99315084
-0.002752914	-86.25337208
-0.00276839	-86.60368538
-0.002781658	-86.84589598
-0.002796573	-87.25687648
-0.002811335	-87.48641036
-0.002826756	-87.77576844
-0.002840547	-88.06610583
-0.002856471	-88.46414479
-0.002869342	-88.75834438
-0.002886602	-88.97363323
-0.002900639	-89.25590345
-0.00291579	-89.60554865
-0.002930478	-89.9705918
-0.002945162	-90.11917137
-0.002961328	-90.4955285
-0.002975541	-90.817608
-0.002990005	-91.06939641
-0.003004571	-91.41736875
-0.003019561	-91.73323432
-0.003033728	-91.93800157
-0.003049937	-92.30800594
-0.003063363	-92.61379744
-0.003079735	-92.77770475
-0.003095239	-93.17112834
-0.003109886	-93.55561948
-0.003125499	-93.86430164
-0.003141279	-94.15928422
-0.003156228	-94.51691876
-0.003172988	-94.83495827
-0.00319064	-95.2522055
-0.003204133	-95.46707474
-0.003219871	-95.77758966
-0.003236194	-96.20185036
-0.003251717	-96.49751034
-0.003268611	-96.77863026
-0.003284821	-97.17389695
-0.003300837	-97.44872832
-0.003316537	-97.7951003
-0.003332564	-98.12186567
-0.003347622	-98.43061568
-0.003362988	-98.74828511
-0.003380961	-99.13786394
-0.00339583	-99.45394367
-0.003410704	-99.73458236
-0.003427192	-100.1588996
-0.003443653	-100.4713081
-0.00345927	-100.7118068
-0.003475638	-101.0358241
-0.003491849	-101.3867593
-0.003507666	-101.7335425
-0.003522769	-102.0062777
-0.003539906	-102.3846194
-0.00355491	-102.723071
-0.003572237	-102.9918818
-0.003587001	-103.3737294
-0.003601802	-103.7278518
-0.003618358	-104.0552006
-0.003634858	-104.3527237
-0.003650309	-104.6883197
-0.003666006	-105.0927402
-0.003683404	-105.2919575
-0.00369781	-105.6232479
-0.003715149	-105.9328942
-0.003729694	-106.2208317
-0.003746381	-106.6543775
-0.003762548	-106.9801523
-0.003779283	-107.2404502
-0.003793041	-107.5805363
-0.003809502	-108.0421785
-0.003823981	-108.197525
-0.003840205	-108.5062138
-0.003854881	-108.8112857
-0.003869864	-109.1136526
-0.003885955	-109.4419242
-0.003900536	-109.7189536
-0.003915736	-110.1119735
-0.003931132	-110.3629064
-0.003945862	-110.634073
-0.003960234	-110.9340996
-0.003975812	-111.3128264
-0.003989208	-111.4878603
-0.004005009	-111.8991574
-0.004019624	-112.1714875
-0.004034546	-112.4558575
-0.004050425	-112.7487884
-0.004065928	-113.1575781
-0.004079357	-113.4237403
-0.004094128	-113.7765791
-0.004109293	-114.0475496
-0.004123259	-114.2790694
-0.004139239	-114.6511685
-0.004153974	-114.9103835
-0.004168073	-115.2790056
-0.004183707	-115.6001068
-0.00419914	-115.8590863
-0.004214028	-116.1084891
-0.00422868	-116.3824075
-0.004243217	-116.7226002
-0.00425924	-117.1126451
-0.004272999	-117.4393676
-0.004288946	-117.6896573
-0.004303276	-117.9772198
-0.004319021	-118.2270943
-0.004332807	-118.5336154
-0.004348744	-118.8511893
-0.004362561	-119.1734409
-0.00437864	-119.4687554
-0.004392644	-119.8366076
-0.004407979	-120.0822262
-0.004420937	-120.3833102
-0.004436508	-120.6892212
-0.004452366	-120.9905285
-0.004466547	-121.2860206
-0.004482234	-121.6175843
-0.00449678	-121.9225302
-0.004511061	-122.1417305
-0.004527989	-122.4602594
-0.004542078	-122.7579297
-0.004558855	-123.0978395
-0.004572179	-123.4828338
-0.004588832	-123.7420934
-0.004603906	-124.0966483
-0.004619253	-124.4858732
-0.004636106	-124.7031913
-0.00465045	-125.1121367
-0.004666519	-125.4551169
-0.004681333	-125.7965842
-0.004696826	-126.1346775
-0.004712786	-126.4072363
-0.004728216	-126.774017
-0.004743675	-127.0721996
-0.004759105	-127.4058456
-0.004775183	-127.8028846
-0.004790415	-128.1152864
-0.00480717	-128.4434104
-0.004821805	-128.7413356
-0.004837279	-129.0849791
-0.004851863	-129.4228018
-0.004868364	-129.7613472
-0.004883328	-130.0102406
-0.004900506	-130.3721079
-0.00491412	-130.7562389
-0.004929998	-131.0629428
-0.004947081	-131.3482483
-0.00496156	-131.6696545
-0.004977326	-132.038068
-0.004992302	-132.3623031
-0.005007823	-132.7071886
-0.00502283	-132.9721882
-0.00503909	-133.3430236
-0.005054347	-133.7408565
-0.005070565	-134.0352963
-0.005086091	-134.3168119
-0.005100858	-134.6555373
-0.005117684	-134.9632995
-0.005132696	-135.243571
-0.005147284	-135.6746407
-0.005163224	-135.9947466
-0.005177827	-136.2583746
-0.005195972	-136.656097
-0.005210729	-136.9765332
-0.00522542	-137.3180474
-0.005242343	-137.6220496
-0.005256554	-137.9494274
-0.005272792	-138.2960924
-0.005287283	-138.6323899
-0.005304105	-138.9443693
-0.005319329	-139.2943885
-0.005333758	-139.5563115
-0.005349307	-139.9195172
-0.005366172	-140.2704086
-0.005380894	-140.5271984
-0.005396092	-140.9148111
-0.005411475	-141.2468676
-0.005426973	-141.5122557
-0.005442046	-141.9868893
-0.005457472	-142.2073745
-0.005472684	-142.4473238
-0.005489353	-142.9111187
-0.005503714	-143.1107957
-0.005519543	-143.4231789
-0.00553302	-143.8363198
-0.005549774	-144.1713072
-0.005563086	-144.3631595
-0.005579927	-144.7093124
-0.005596418	-144.9986991
-0.00561049	-145.3783475
-0.005625984	-145.6962255
-0.00564172	-145.9953918
-0.005657176	-146.3196993
-0.005672101	-146.6536442
-0.005687661	-146.8550063
-0.005702785	-147.2738752
-0.005718471	-147.5367213
-0.005732913	-147.8119816
-0.005749095	-148.0697244
-0.005764172	-148.3809138
-0.005779367	-148.76541
-0.005795328	-149.0873828
-0.005809363	-149.3512366
-0.005824295	-149.7010043
-0.005842448	-149.9713903
-0.0058571	-150.2547738
-0.005872112	-150.6447847
-0.005885979	-150.9886078
-0.005902389	-151.2387903
-0.005918252	-151.5924066
-0.005933139	-151.8874672
-0.005947758	-152.2158196
-0.00596461	-152.5278358
-0.005979559	-152.8371797
-0.005994271	-153.1408423
-0.006010315	-153.4789774
-0.006023809	-153.8191023
-0.006040976	-154.1253532
-0.006056384	-154.3537991
-0.006070953	-154.6185344
-0.006086881	-154.9766168
-0.006101724	-155.2824516
-0.006116911	-155.5176892
-0.006131917	-155.937812
-0.006146829	-156.204523
-0.006162645	-156.4953606
-0.006178837	-156.7945112
-0.006194409	-157.1833485
-0.006208849	-157.3792462
-0.006224334	-157.6300265
-0.006238798	-158.030742
-0.006254444	-158.3222129
-0.006268741	-158.736622
-0.006284317	-159.0614573
-0.006299777	-159.2020992
-0.00631418	-159.3015597
-0.006328023	-159.7827775
-0.006344021	-160.1656293
-0.006357502	-160.522752
-0.006374598	-160.8335751
-0.006389979	-161.1028876
-0.006405583	-161.5169887
-0.00641959	-161.8600671
-0.006435712	-162.0871808
-0.006450412	-162.4022415
-0.006465165	-162.7464024
-0.006480816	-163.1382434
-0.006495566	-163.4011034
-0.006509957	-163.7320061
-0.006526126	-164.0244241
-0.006540712	-164.3550018
-0.006557529	-164.7227579
-0.006570385	-165.0026376
-0.006586279	-165.3340676
-0.006601145	-165.8083673
-0.00661738	-166.0071749
-0.006630011	-166.3558283
-0.006646811	-166.7156632
-0.006661312	-166.9813789
-0.00667511	-167.3900063
-0.00669206	-167.6810558
-0.006707444	-168.0462233
-0.006723517	-168.331075
-0.006736563	-168.601923
-0.006751988	-168.9575298
-0.006766786	-169.3698685
-0.006782747	-169.5990222
-0.006798283	-169.9649796
-0.006813193	-170.2824765
-0.006828718	-170.5107031
-0.006842186	-170.8875434
-0.00685684	-171.2775281
-0.006873215	-171.5577499
-0.006887534	-171.9511807
-0.006902658	-172.1744844
-0.006917302	-172.4477398
-0.006931744	-172.8998799
-0.006947485	-173.0610395
-0.006963951	-173.4285898
-0.006978045	-173.8452401
-0.006992525	-174.111404
-0.007008923	-174.4093386
-0.007023753	-174.7237345
-0.007038655	-175.0316794
-0.00705402	-175.3706595
-0.007069029	-175.6744445
-0.007084643	-175.881388
-0.007099595	-176.2787245
-0.007113476	-176.5784939
-0.007130462	-176.7815797
-0.007144699	-177.3222287
-0.007160428	-177.5473047
-0.007175735	-177.882636
-0.007191329	-178.2638964
-0.007206337	-178.5064317
-0.007222219	-178.7977215
-0.007237226	-179.2575627
-0.007252516	-179.4864035
-0.0072673	-179.9220447
-0.007282895	-180.287002
-0.007298633	-180.6097481
-0.007315029	-180.9688603
-0.007328235	-181.2503884
-0.007345183	-181.5964641
-0.007359449	-181.9589311
-0.007375029	-182.2858441
-0.007390171	-182.5782762
-0.007406203	-182.9547313
-0.007420339	-183.3230373
-0.007438067	-183.5882805
-0.007451359	-183.8992016
-0.007467142	-184.2253121
-0.007483019	-184.5170888
-0.007497988	-184.8319712
-0.007512568	-185.2365215
-0.007528266	-185.4575535
-0.007543645	-185.8605297
-0.007559624	-186.1852538
-0.007575031	-186.475543
-0.007591156	-186.8374819
-0.007605251	-187.2139852
-0.0076208	-187.4856542
-0.007636969	-187.8195226
-0.007650839	-188.1052249
-0.007666386	-188.4459216
-0.007682522	-188.8095705
-0.007698331	-189.1034532
-0.007714002	-189.430579
-0.007726444	-189.7979915
-0.007744122	-190.0323339
-0.007759419	-190.4211667
-0.007773957	-190.795151
-0.007789317	-191.0760101
-0.007805093	-191.3901554
-0.007821356	-191.6535819
-0.00783623	-192.0304569
-0.007851424	-192.3174749
-0.00786785	-192.5655961
-0.007881655	-192.9463556
-0.007896971	-193.2106697
-0.007913021	-193.5449657
-0.007926886	-193.8946177
-0.007943459	-194.2173481
-0.007958496	-194.5972307
-0.007974146	-194.7968719
-0.007989961	-195.0907457
-0.008004294	-195.4914766
-0.008020129	-195.8163579
-0.008035523	-196.1157139
-0.008049493	-196.4194721
-0.00806498	-196.7044447
-0.008081632	-197.0288254
-0.008096277	-197.3393105
-0.008112049	-197.6957242
-0.008127807	-197.9964037
-0.008142997	-198.3190799
-0.008157671	-198.6150312
-0.008173437	-198.9370098
-0.008187483	-199.2746802
-0.008204339	-199.4848637
-0.008219749	-199.8785478
-0.008236034	-200.0883183
-0.008248918	-200.4754264
-0.008266147	-200.735305
-0.008280949	-201.0666958
-0.008296231	-201.3595272
-0.008311266	-201.7151309
-0.008325608	-201.9367012
-0.008341847	-202.3032894
-0.008357325	-202.6877926
-0.008371902	-202.9312577
-0.008388803	-203.1987282
-0.00840346	-203.6254544
-0.00841864	-203.8857767
-0.008433847	-204.2484319
-0.008449814	-204.5050767
-0.008464529	-204.7830638
-0.008480295	-205.157772
-0.008494392	-205.5158218
-0.008511492	-205.8598169
-0.008526113	-206.1440214
-0.008542822	-206.5419677
-0.008555923	-206.8672245
-0.008571903	-207.1255476
-0.008588234	-207.4956867
-0.008603056	-207.7949944
-0.008619907	-208.1140863
-0.008633852	-208.4719467
-0.008647855	-208.7186608
-0.008664505	-209.0674386
-0.008679097	-209.4252671
-0.008695171	-209.7218502
-0.008710337	-210.0308146
-0.00872646	-210.4081275
-0.008741295	-210.6578661
-0.008756758	-210.9432463
-0.008772085	-211.2727481
-0.008787261	-211.6130924
-0.008801401	-211.8588476
-0.00881847	-212.2369871
-0.008834116	-212.5365101
-0.008848878	-212.8621454
-0.008863341	-213.2025123
-0.008879475	-213.5134254
-0.008895651	-213.7621552
-0.008910008	-214.0591293
-0.00892607	-214.3557134
-0.008939633	-214.647063
-0.008956207	-214.9638268
-0.008970998	-215.1786877
-0.008986084	-215.47585
-0.009000945	-215.7969428
-0.009017452	-216.1231551
-0.009033089	-216.3474501
-0.009048497	-216.6319272
-0.009061812	-216.8619501
-0.009078527	-217.1842048
-0.009093624	-217.4942927
-0.0091092	-217.7448004
-0.009126091	-218.0685125
-0.009140502	-218.3130242
-0.009154859	-218.569321
-0.00917118	-218.896955
-0.00918561	-219.0626404
-0.009200909	-219.3289877
-0.009217339	-219.6812379
-0.009232446	-219.8267062
-0.009247064	-220.1713187
-0.009263164	-220.4440826
-0.009278825	-220.6584615
-0.009294151	-220.9392921
-0.009308539	-221.2265306
-0.009324477	-221.4423198
-0.009339491	-221.7757343
-0.009355204	-222.0002161
-0.009370615	-222.275366
-0.009386159	-222.4532865
-0.009401781	-222.7780392
-0.009415815	-223.0407367
-0.009432631	-223.2244928
-0.009446209	-223.519941
-0.009461841	-223.871673
-0.009478304	-224.0347108
-0.009493502	-224.2980314
-0.009508379	-224.6402015
-0.009524873	-224.7788262
-0.009538684	-225.0706074
-0.009553714	-225.3577019
-0.00957024	-225.6180217
-0.009584027	-225.8387286
-0.00959978	-226.0439845
-0.009615514	-226.3449065
-0.009631165	-226.5378141
-0.009645545	-226.8516742
-0.009660727	-227.0986662
-0.009677633	-227.3334027
-0.009692617	-227.6232886
-0.009708131	-227.8144225
-0.009722237	-228.0916244
-0.009738894	-228.3658319
-0.009754016	-228.5626558
-0.009769404	-228.8939549
-0.009784225	-229.1488123
-0.009799767	-229.3712401
-0.009815741	-229.6688662
-0.009831659	-229.8211333
-0.009845082	-230.1106828
-0.009861878	-230.3314641
