Repository: amaelkady/Steel-Columns-Test-Data

# Steel-Columns-Cyclic-Test-Data
This repository contains test data sets for steel wide-flange columns tested under cyclic lateral drift combined with axial load. The data includes the moment-rotation hysteretic response at the column base as well as the history of the column axial shortening. Please refer to the publication below for details about the testing program and the basis for the measured test parameters.

References:
-----------

Elkady, A., and Lignos, D. G. (2018). "Full-scale testing of deep wide-flange steel columns under multi-axis cyclic loading: Loading sequence, boundary effects and out-of-plane brace force demands." ASCE Journal of Structural Engineering, 144(2), 04017189

File: Elkady and Lignos (2018)/Weak-axis moment-chord rotation response/C6 Top.txt (part 60 of 70)
Out-of-plane chord rotation [rad]	Out-of-plane Moment [kN.m]
-0.006752257	12.79643054
-0.006740472	13.07666905
-0.006728655	13.38003825
-0.006717012	13.56110993
-0.006704376	13.82177934
-0.006692634	13.8712769
-0.006681011	14.16593838
-0.00666989	14.30618094
-0.006657987	14.57413145
-0.006648255	14.90473178
-0.006635387	14.97754978
-0.006623554	15.28395195
-0.006610901	15.46884765
-0.006598854	15.6878611
-0.006587794	15.95480702
-0.006578028	16.0402384
-0.006565928	16.40580591
-0.006553366	16.46278545
-0.006542099	16.72586629
-0.006529968	17.06422083
-0.006518481	17.20425279
-0.006506401	17.37918864
-0.006495469	17.6877072
-0.006483835	17.91132797
-0.006471557	18.13857056
-0.006459928	18.2724233
-0.006448388	18.53160607
-0.006437512	18.79304551
-0.006423791	19.13142584
-0.006412012	19.33285964
-0.006399234	19.50749414
-0.006387181	19.910555
-0.00637477	20.150732
-0.006360944	20.28728908
-0.006349464	20.53733993
-0.006338089	20.75731265
-0.006325035	20.96083759
-0.006312901	21.32836831
-0.00630011	21.45713213
-0.006287522	21.69136171
-0.006275466	21.95482962
-0.006264216	22.17123785
-0.006250937	22.4089413
-0.006236568	22.61232919
-0.006225428	22.93177124
-0.006213824	23.0961112
-0.006201186	23.37288599
-0.006187989	23.58537282
-0.006175367	23.81156639
-0.006163345	24.13929195
-0.006151356	24.44783986
-0.006137804	24.51138979
-0.006125599	24.93477205
-0.006113864	25.11472045
-0.006101765	25.2133414
-0.006088632	25.56076086
-0.006076093	25.74713173
-0.006063825	26.07983875
-0.0060511	26.31753517
-0.006038245	26.39973075
-0.006026569	26.85474018
-0.006012475	26.95769362
-0.006000042	27.23331349
-0.005987346	27.45413041
-0.005974051	27.70037758
-0.005959648	27.93629722
-0.005946329	28.19536837
-0.005934282	28.44839453
-0.005920439	28.5534628
-0.005907308	28.83356845
-0.005893923	29.07618129
-0.005880891	29.371909
-0.005868065	29.59302959
-0.005853877	29.78705014
-0.005841468	30.13534938
-0.005827339	30.31315457
-0.005815293	30.56735103
-0.005801325	30.76868188
-0.005788529	31.02695247
-0.005774211	31.28592675
-0.005762456	31.61656943
-0.00574843	31.78248555
-0.005735551	32.07583766
-0.005722436	32.18923028
-0.005710028	32.45087996
-0.005695631	32.74663011
-0.005681966	32.89023512
-0.005667675	33.16868994
-0.0056561	33.40711766
-0.005641446	33.55577427
-0.005629458	33.8927019
-0.005617243	34.12489022
-0.005602773	34.42428933
-0.005589518	34.58023222
-0.005575105	34.93843873
-0.005562832	35.17205732
-0.005548289	35.29309946
-0.005535845	35.74604224
-0.005521432	35.82742502
-0.005507707	36.23979354
-0.005493761	36.45963774
-0.005480761	36.75203844
-0.005465794	36.98424647
-0.005452918	37.10635095
-0.005439914	37.42803848
-0.005427025	37.80396443
-0.005412509	38.02200094
-0.005400039	38.27290434
-0.005384256	38.512934
-0.00537154	38.82764754
-0.005358108	38.91469508
-0.005343794	39.20907941
-0.005329796	39.57288545
-0.005315919	39.67322601
-0.005302726	40.04138032
-0.005288155	40.28154402
-0.005274621	40.35946079
-0.005263585	40.74451096
-0.005249252	40.92291381
-0.00523362	41.19885667
-0.005221533	41.44381662
-0.005207418	41.68330616
-0.005193344	42.06852831
-0.005180719	42.10259631
-0.005167233	42.41637724
-0.005154155	42.72584241
-0.005139535	42.94124883
-0.005124713	43.20810998
-0.005111717	43.38188398
-0.005098041	43.7346067
-0.005084728	43.9137973
-0.00507141	44.17803593
-0.005057677	44.52468473
-0.005043852	44.69459021
-0.005030231	45.10053121
-0.005016536	45.21138785
-0.005002936	45.42778853
-0.004988239	45.74353443
-0.004975119	46.01437333
-0.004961189	46.29341975
-0.004948943	46.46631063
-0.004934305	46.72304394
-0.00492036	47.03084455
-0.004907489	47.02526638
-0.004893893	47.50856865
-0.004879305	47.59494306
-0.004866372	47.86717597
-0.004852933	48.35171451
-0.004838084	48.25145985
-0.00482543	48.61034353
-0.004812612	49.0348734
-0.004797481	49.05042413
-0.004783527	49.44232214
-0.004770183	49.64072275
-0.004756267	49.79805952
-0.004742928	50.2099168
-0.004730818	50.42627555
-0.004716413	50.52438714
-0.004702356	50.99633912
-0.004688628	51.1273853
-0.004675744	51.39037072
-0.004661103	51.65072677
-0.0046481	51.91484879
-0.004636	52.05938135
-0.004621542	52.36002298
-0.004607434	52.57774542
-0.004593897	52.78982399
-0.004580945	53.08646209
-0.004566505	53.31402774
-0.00455357	53.52615471
-0.004540206	53.76252959
-0.004525902	54.08099587
-0.004512659	54.26785298
-0.004497434	54.41506644
-0.004484648	54.74441695
-0.004470902	54.9552575
-0.004458289	55.1629962
-0.004443556	55.43133252
-0.004431614	55.84622654
-0.004416042	55.78959952
-0.004403247	56.15488145
-0.004389056	56.42562153
-0.004376044	56.53448278
-0.004361565	56.91760075
-0.004348581	57.08917341
-0.004334294	57.36503079
-0.004320797	57.6983103
-0.004307252	57.74030807
-0.004294689	58.04682564
-0.00427958	58.38664277
-0.004265313	58.6470794
-0.004249695	58.81780867
-0.004235327	59.09665802
-0.004219973	59.47463845
-0.004206257	59.58584575
-0.004191138	59.98846421
-0.004177289	60.25470233
-0.004162167	60.50002002
-0.004146979	60.92563369
-0.004131619	61.17963727
-0.004116892	61.33207581
-0.004100956	61.65746957
-0.004088479	62.08268798
-0.004073134	62.19451184
-0.004056235	62.38843037
-0.004041382	62.81942268
-0.004027801	62.99689935
-0.00401219	63.25950602
-0.003998488	63.60709957
-0.003981494	63.8408937
-0.003968333	64.16578062
-0.00395195	64.46439263
-0.003937433	64.69874153
-0.003923183	64.95184439
-0.003908262	65.19357866
-0.003892965	65.49361495
-0.003878207	65.7757523
-0.003863077	66.07091743
-0.003848303	66.29232971
-0.003833138	66.52553243
-0.003819035	66.83730378
-0.003803203	67.09526995
-0.003788454	67.34651663
-0.003772598	67.54591656
-0.003757342	67.89197082
-0.0037443	68.16224829
-0.003728681	68.2969203
-0.00371371	68.65992786
-0.003699734	68.95455839
-0.003684677	69.10680273
-0.003669657	69.41001059
-0.003654268	69.60951956
-0.003638724	69.9321571
-0.003625787	70.19712686
-0.003609943	70.42426189
-0.003595066	70.80461912
-0.003580207	70.94198598
-0.003565221	71.31418068
-0.003550901	71.53396331
-0.003535647	71.70560908
-0.003520147	72.11464615
-0.003505601	72.15576485
-0.003490011	72.66427381
-0.003476562	72.83574827
-0.00346042	73.04148738
-0.003445657	73.3999158
-0.003431259	73.60286355
-0.003415235	73.94460078
-0.00340197	74.14849862
-0.003386005	74.38666252
-0.003371827	74.72872999
-0.003355699	74.96827164
-0.003339999	75.26844857
-0.003325482	75.53620156
-0.003308383	75.8622596
-0.003292924	76.14503224
-0.003278671	76.41278786
-0.00326407	76.75746612
-0.003245747	77.02774721
-0.003231677	77.32668446
-0.003215449	77.68350817
-0.003199103	77.99059326
-0.003183203	78.29373374
-0.003167524	78.59883887
-0.00315188	78.92951623
-0.003136018	79.23412009
-0.003120717	79.45425379
-0.003105882	79.85272893
-0.003088974	80.14201707
-0.003073587	80.31226539
-0.003057513	80.82303063
-0.003040735	80.84024776
-0.003026423	81.28817112
-0.00301118	81.53553855
-0.002994723	81.84511612
-0.002979509	82.14363881
-0.002963664	82.28843826
-0.002948023	82.70084011
-0.002932435	83.0036676
-0.002917011	83.1164183
-0.0029007	83.51131631
-0.002883656	83.84617072
-0.002868627	84.14339211
-0.00285231	84.44643908
-0.002837387	84.73336676
-0.002820235	84.96041406
-0.00280444	85.38167635
-0.002786648	85.68526734
-0.002772486	85.88800292
-0.00275446	86.23944497
-0.002739121	86.45573952
-0.002723011	86.89007364
-0.002706596	87.09350702
-0.002690466	87.45467154
-0.002674229	87.63466235
-0.002656385	88.00859615
-0.002641524	88.18356459
-0.00262535	88.53353619
-0.002609622	88.87223799
-0.002592253	89.19186433
-0.002575518	89.29574901
-0.002557772	89.72328363
-0.002543973	89.945372
-0.002528074	90.30694613
-0.00251105	90.62113441
-0.002495362	90.70808049
-0.002478385	91.20346041
-0.002461693	91.43819719
-0.002446332	91.74120157
-0.002430634	92.08621955
-0.002412961	92.22965657
-0.002397772	92.62059702
-0.002380411	92.81397515
-0.002363878	93.25700059
-0.002346622	93.49526202
-0.002329967	93.72946655
-0.002313795	94.18879428
-0.002296665	94.476619
-0.002279041	94.97709216
-0.002260773	95.11173876
-0.002244014	95.43611016
-0.002227046	95.78321681
-0.002210321	96.04246666
-0.002193228	96.39692314
-0.0021759	96.76590624
-0.002159911	97.03747694
-0.002141333	97.35638401
-0.002125544	97.74638941
-0.002107312	98.05828283
-0.002089702	98.23275974
-0.002073143	98.4871253
-0.002057543	98.84951957
-0.00203974	99.24482585
-0.002021212	99.53206193
-0.002005518	99.892867
-0.001986903	100.1368246
-0.001970943	100.3458724
-0.001951983	100.7258324
-0.001935908	101.1144727
-0.001919324	101.4891842
-0.001902175	101.7600061
-0.001884443	101.9854984
-0.001868424	102.2130651
-0.00184978	102.692181
-0.001834546	102.9235598
-0.001815984	103.2350158
-0.001798509	103.5151671
-0.001781447	103.7950085
-0.001765828	104.156651
-0.00174706	104.2953159
-0.00173077	104.7682743
-0.001712971	104.9426259
-0.001695863	105.1809933
-0.001678292	105.5269209
-0.001662268	105.7774817
-0.001643351	106.0667477
-0.001629056	106.3496176
-0.001610438	106.5857265
-0.001593887	106.9111167
-0.001575602	107.1761638
-0.001558759	107.4885935
-0.001543271	107.9282356
-0.001524346	108.0514206
-0.001507892	108.4312667
-0.001490378	108.6137614
-0.001473019	109.0445544
-0.001457175	109.3459542
-0.001438831	109.5107786
-0.001421959	109.854181
-0.001406361	110.2110016
-0.001388275	110.4365954
-0.001371125	110.7027789
-0.001353007	111.0648381
-0.001336626	111.3438432
-0.001318846	111.5222182
-0.001299906	111.8981355
-0.001283455	112.1777513
-0.001266362	112.4538222
-0.001248144	112.7648985
-0.001231442	113.0520702
-0.001212034	113.4828197
-0.001195302	113.6054583
-0.001177232	113.9586645
-0.001159603	114.27164
-0.001142103	114.509957
-0.001123471	114.9424971
-0.001107003	115.0900426
-0.001088597	115.4460743
-0.001070458	115.797649
-0.001053442	116.0096124
-0.001036017	116.4055292
-0.001017952	116.5852657
-0.000999665	116.8882171
-0.000982047	117.2899133
-0.000964872	117.6702414
-0.000946975	117.9120377
-0.000928571	118.1413758
-0.000912283	118.4648266
-0.00089406	118.6963217
-0.000876349	119.1154898
-0.000858898	119.4358558
-0.000839975	119.5383945
-0.000821925	120.00317
-0.000803963	120.290823
-0.000784419	120.7322924
-0.000764102	121.032777
-0.000744659	121.3381076
-0.000724611	121.6461872
-0.000705882	121.8411998
-0.000686964	122.3168748
-0.000666082	122.6709441
-0.000646919	122.9206526
-0.000628187	123.2294664
-0.00060883	123.4792553
-0.000588933	123.8114042
-0.000569598	124.2914606
-0.000549188	124.5527558
-0.000529489	124.8756247
-0.000510788	125.1845177
-0.000491456	125.4790413
-0.000472535	125.8331053
-0.000452882	126.168515
-0.000434621	126.5295632
-0.000413214	126.8037513
-0.000394514	127.1858201
-0.000374348	127.4580878
-0.000355868	127.5872696
-0.000334555	128.0809577
-0.000314522	128.3618984
-0.000296917	128.7033992
-0.000276219	129.0525038
-0.000258027	129.2425137
-0.000239556	129.7111055
-0.000219349	129.9482426
-0.000201104	130.2681859
-0.000181621	130.6235997
-0.000162337	130.7523961
-0.000143862	131.1529942
-0.000127094	131.4506888
-0.000106533	131.7333106
-9.02E-05	132.1624589
-7.11E-05	132.4628325
-5.13E-05	132.7007471
-3.24E-05	132.9821256
-1.57E-05	133.2768556
3.80E-06	134.3417519
2.26E-05	134.5388739
4.14E-05	134.7959841
5.97E-05	134.9914356
7.90E-05	135.3444755
9.68E-05	135.7014169
0.000115941	136.0343313
0.000132894	136.3444319
0.00015334	136.4631672
0.000169766	136.8434089
0.000189225	137.0900736
0.000208272	137.4392464
0.00022631	137.7708446
0.000245535	138.0247907
0.00026381	138.2248151
0.000282777	138.5616064
0.00030246	138.8708462
0.00032236	139.3102843
0.000341079	139.5279366
0.000360384	139.7899957
0.000381284	140.1684563
0.000400201	140.433442
0.000419703	140.7543736
0.000440615	141.0306993
0.000461346	141.2731603
0.00047879	141.6507732
0.000499975	141.9254575
0.000518334	142.1747516
0.000539777	142.5187495
0.000558486	142.7950276
0.000577036	143.0978597
0.00059669	143.4400258
0.000617143	143.661381
0.000637582	144.1172235
0.000656432	144.2611658
0.000676316	144.5669578
0.000697192	144.9603841
0.000715615	145.1033968
0.000735733	145.5487185
0.000755185	145.774888
0.000774191	146.1030367
0.000793681	146.4011493
0.000815301	146.5990613
0.000833657	146.9711619
0.000854889	147.2258204
0.000873305	147.4297062
0.000892701	147.7909899
0.00091085	148.0629127
0.000929737	148.3504743
0.000949933	148.7533475
0.000969025	148.846289
0.000986244	149.2184702
0.00100669	149.5026013
0.001024451	149.7624973
0.001045799	150.0826311
0.001063229	150.3936009
0.001082457	150.6822591
0.001101582	150.818402
0.001120596	151.1427713
0.001140325	151.4494968
0.001159055	151.7963577
0.001177006	152.0294666
0.001197185	152.2671006
0.001216227	152.5611868
0.001235971	152.7555625
0.001253797	153.1416157
0.00127339	153.3414585
0.001292241	153.5242551
0.001311589	153.8263153
0.001330018	154.1339865
0.001348884	154.5284708
0.001368173	154.7762329
0.001386816	154.9756253
0.001405385	155.2649484
0.001425132	155.5119641
0.001444702	155.8984566
0.001464832	156.1300272
0.001482554	156.4673292
0.001502058	156.6980697
0.001522076	157.008304
0.001539863	157.2685749
0.00155984	157.5716906
0.001579521	157.8835755
0.001598267	158.1079124
0.001616587	158.4928586
0.001637733	158.7747417
0.001656517	159.0469114
0.001675215	159.3709113
0.001695639	159.6427115
0.001713225	159.8865297
0.001732468	160.3349829
0.001751743	160.5269508
0.001770346	160.874024
0.001791769	161.1061953
0.001809984	161.3817741
0.001828386	161.7017601
0.001848267	162.1479847
0.001867612	162.3043523
0.001886869	162.6580153
0.001905716	162.9196288
0.00192594	163.2281389
0.001943974	163.5166169
0.001964119	163.7464855
0.001983817	164.0438106
0.002002642	164.3184771
0.002021489	164.6325352
0.00204096	164.9406794
0.002061323	165.2486842
0.002079361	165.4678539
0.002098525	165.7800079
0.002118311	166.0425687
0.002135648	166.4121395
0.002153824	166.6563276
0.002173343	166.9800537
0.002192476	167.1226868
0.002210701	167.4220502
0.002227834	167.7200673
0.002248321	167.915293
0.00226671	168.2574458
0.002284559	168.6285306
0.002304868	168.8555393
0.002323514	169.1909725
0.002342558	169.426216
0.002359424	169.7952299
0.002379085	169.8921313
0.002396645	170.2999463
0.002416201	170.4993484
0.002434662	170.8574303
0.002453386	171.1651027
0.002470835	171.3218995
0.002490916	171.6480815
0.002509791	171.8098653
0.002529861	172.3599924
0.002546844	172.5122837
0.002565978	172.7664283
0.002583068	173.1242383
0.002603282	173.33451
0.002621574	173.7177164
0.002641061	173.8773473
0.002658774	174.1188399
0.002678351	174.5723645
0.002695865	174.770163
0.002715496	175.1073875
0.002734059	175.236004
0.002753748	175.6355854
0.002773719	176.0157163
0.00279341	176.1775282
0.002812855	176.5420247
0.002832521	176.7955609
0.002851577	177.0349949
0.002872361	177.4381614
0.002892608	177.5522614
0.002911341	177.8705705
0.00293083	178.1435563
0.002950643	178.4449327
0.002968747	178.6642261
0.002990229	178.9664956
0.003009937	179.3879491
0.003029561	179.4803159
0.003049177	179.8458037
0.003069633	180.0949973
0.003087938	180.3649005
0.003109602	180.7491703
0.003128221	180.8392028
0.003147427	181.2809644
0.003165436	181.4726731
0.003185974	181.6820922
0.003206255	182.1994501
0.003225981	182.3570496
0.003244802	182.5929125
0.003265044	182.8524302
0.003284524	183.291335
0.003304065	183.6001318
0.003324187	183.7504504
0.003344104	184.0073751
0.003362583	184.2329518
0.003383219	184.5885219
0.003402217	184.843414
0.003422497	185.1026977
0.003439796	185.3629127
0.003460676	185.5276308
0.00347868	185.6672086
0.003498911	186.048786
0.00351731	186.2552337
0.003536992	186.7026135
0.003555038	186.8811631
0.003576155	187.0413279
0.003592955	187.3327188
0.003613872	187.5437984
0.003633794	187.8730665
0.003652686	188.0309099
0.003671324	188.292283
0.003691003	188.604511
0.003710683	188.8476217
0.003729209	188.989455
0.003749515	189.2783296
0.003768965	189.5373096
0.003786617	189.7571777
0.003807586	190.0533165
0.003826013	190.2374866
0.00384486	190.5432362
0.003863914	190.7200235
0.003882799	190.9707066
0.00390395	191.3275242
0.003922215	191.4139303
0.003940696	191.6847259
0.003961227	191.8824765
0.003978815	192.2048412
0.003998796	192.5501072
0.004017661	192.7822511
0.004037191	193.0323191
0.004056756	193.2549029
0.004075959	193.3342887
0.004094525	193.8372883
0.004114715	194.0315172
0.004134784	194.2825199
0.004155995	194.5318214
0.004172719	194.7548125
0.004193858	195.0706699
0.004213372	195.431482
0.004231651	195.5707518
0.004252676	195.9138306
0.00427178	196.0590816
0.004291437	196.4425621
0.004310755	196.6626424
0.004329669	197.0274853
0.00435021	197.2835855
0.004369801	197.4802569
0.00438972	197.7928557
0.004409116	197.9227148
0.00442875	198.3084048
0.004447138	198.536232
0.004467815	198.8950841
0.004486841	199.0240447
0.004506501	199.3489693
0.004527434	199.6530599
0.004546187	199.8753986
0.004564973	200.1349589
0.004585176	200.3976739
0.004604087	200.7179454
0.004624188	200.9888527
0.004643732	201.2218113
0.004663207	201.3749484
0.004681327	201.7427263
0.004702252	202.0012036
0.004721777	202.2995869
0.004741783	202.5886101
0.004759601	202.7231795
0.004781667	202.9704296
0.004800463	203.3051175
0.004819925	203.4773434
0.004838662	203.7278535
0.00485762	203.8601473
0.004878696	204.2539081
0.004897105	204.4391723
0.004915897	204.6911649
0.004935435	204.938719
0.004954424	205.1427143
0.004973925	205.4153433
0.004992885	205.6656509
0.0050118	205.9066086
0.005031397	206.2037616
0.00505122	206.3959964
0.005071225	206.5848087
0.005089426	206.7218234
0.005108744	207.1164582
0.005127925	207.3053594
0.005145965	207.4874339
0.005166559	207.7119489
0.005186352	207.9082033
0.005204352	208.0783157
0.005225113	208.4527563
0.005243833	208.6804655
0.005261801	208.8875485
0.00528288	209.1039116
0.005300089	209.2255188
0.005322329	209.5744435
0.005340437	209.7897518
0.005359752	209.9941658
0.005378021	210.1803118
0.005398301	210.349858
0.005417135	210.6380804
0.005436787	210.9076579
0.00545492	211.1223592
0.005475415	211.3373228
0.005493333	211.5860069
0.005512771	211.7011332
0.005532415	212.0167243
0.005552474	212.2684286
0.005570627	212.4717679
0.005589751	212.6526151
0.00560886	212.7828649
0.005628304	213.1207421
0.005648175	213.3435901
0.005667009	213.663242
0.005686097	213.8089689
0.005706412	214.0681338
0.00572464	214.2206352
0.005744585	214.5892162
0.005762701	214.8613113
0.005781662	215.169266
0.005801495	215.2535657
0.005822191	215.377918
0.005840556	215.6928897
0.005859549	215.9711759
0.005878979	216.3066258
0.005898088	216.4521072
0.005916643	216.7317106
0.005936521	216.9523944
0.00595666	217.1388405
0.005974251	217.4734714
0.005994774	217.6599719
0.006013348	217.8233432
0.006032005	218.0201228
0.006053406	218.2583713
0.006072158	218.5433504
0.006090662	218.7628067
0.006109513	218.8551927
0.006130306	219.1430542
0.006149024	219.3969496
0.006167495	219.6119112
0.006186471	219.8388412
0.006207141	219.9346925
0.006224746	220.2313691
0.006245836	220.4390107
0.006264483	220.7129907
0.006282597	220.9919163
0.006302081	221.0830568
0.006320875	221.2346209
0.006341319	221.5639885
0.006360383	221.6776639
0.006380082	221.9135465
0.006398553	222.079834
0.006417814	222.3288728
0.006437336	222.565065
0.006456524	222.8044668
0.00647702	222.9879017
0.006494532	223.2148046
0.006514226	223.4557825
0.006533946	223.6701119
0.006553644	223.8871072
0.006572587	224.1154632
0.006591536	224.3281465
0.006610794	224.6422198
0.00662962	224.7657247
0.006648663	225.0207073
0.00666815	225.2658454
0.006686317	225.454114
0.006706399	225.7938386
0.006726406	225.9932517
0.00674585	226.1020242
0.006764946	226.4027297
0.006783862	226.6370329
0.006803317	226.8692066
0.006821994	227.1135786
0.006840822	227.1469667
0.006861312	227.4244318
0.006879684	227.6139037
0.006900475	227.8979976
0.006918422	228.1554574
0.006938098	228.1835628
0.006957696	228.4980918
0.006977372	228.728814
0.006996134	228.8310014
0.007016253	229.1548462
0.007034196	229.2849728
0.007054141	229.4579913
0.007072646	229.7911393
0.007092934	229.9071703
0.007112067	230.0385606
0.007130644	230.2961701
0.007149977	230.439864
0.007168979	230.6319105
0.007188788	230.9309668
0.007206822	231.0634942
0.007227161	231.2407948
0.007246289	231.3952998
0.007265982	231.5731067
0.007283819	231.8511117
0.007303186	232.0346576
0.00732505	232.1653071
0.007342115	232.285843
0.007360833	232.4852879
0.007380707	232.6590972
0.007400282	232.9380269
0.007420409	233.1203584
0.007439336	233.3389607
0.007457941	233.5232618
0.007477515	233.7527567
0.007496953	233.8950354
0.007516327	234.1373827
0.007534436	234.4559935
0.007554449	234.5861608
0.007574087	234.7263965
0.007593934	234.8690314
0.007611425	235.0221779
0.007633386	235.1755557
0.007651433	235.4225757
0.007671413	235.5668155
0.007689559	235.8068681
0.007708843	235.8891652
0.007727986	236.1224162
0.00774634	236.2870355
0.007765137	236.4850372
0.007784817	236.56207
0.007805311	236.733549
0.007824088	236.8727583
0.007843154	237.0963959
0.007863482	237.2558161
0.007881895	237.3315283
0.007900305	237.5584881
0.007920658	237.5534966
0.007939427	237.7656744
0.007959678	237.9177539
0.007979292	238.1223142
0.007997535	238.2970625
0.008016237	238.3905022
0.008036266	238.5502234
0.008054455	238.7354166
0.008073767	238.8354184
0.008093701	239.0285553
0.008112163	239.0666543
0.00813182	239.1882128
0.008151204	239.343621
0.00817172	239.4781583
0.008190347	239.6027889
0.008209393	239.7363722
0.008227871	239.9464026
0.008247646	239.9982846
0.008266443	240.1029974
0.008287037	240.269067
0.008306959	240.4460741
0.008323938	240.5534145
0.008344456	240.6764805
0.008363615	240.776053
0.008383369	240.9223624
0.008401854	240.9939551
0.008421494	241.1859712
0.008437552	240.9869945
0.008446822	240.7048854
0.008454687	240.4406176
0.008457022	240.5166966
0.008461469	240.513021
0.008469748	241.5358992
0.008484275	242.5624608
0.008500252	242.9228078
0.008518293	242.7879021
0.008535136	242.9194548
0.008554873	243.2374417
0.008572721	243.6356499
0.008592896	243.9223163
0.008611542	244.3277989
0.008630314	244.6968227
0.008650707	245.064748
0.008670526	245.3138895
0.008687607	245.6424032
0.008706919	245.9394226
0.008724716	246.2104737
0.008747722	246.4772563
0.008765194	246.8122179
0.008785027	247.1539756
0.008803562	247.4525408
0.008823103	247.6330418
0.008840774	247.8790086
0.008860748	248.2450322
0.008879364	248.4423556
0.008898159	248.8040992
0.008918171	249.0088207
0.008938854	249.1807802
0.008957199	249.4433261
0.008975781	249.7761534
0.008994997	250.0347583
0.009015398	250.2339776
0.009032895	250.5440561
0.009053254	250.6726667
0.009072954	251.0083123
0.009091296	251.1542967
0.009111184	251.3875289
0.009129642	251.6932709
0.009149496	251.9030337
0.009168178	252.1818397
0.009187569	252.3823817
0.009206526	252.7364657
0.009226344	252.9414202
0.00924428	253.1577666
0.009264249	253.4418413
0.009282811	253.6493983
0.009303256	253.8446353
0.009322939	254.1428694
0.009340807	254.4111138
0.009359493	254.6360843
0.009379147	254.9034491
0.009398886	255.1137072
0.009418224	255.2862248
0.009437549	255.4217287
0.009455903	255.767776
0.009475335	256.1014832
0.009494064	256.1466635
0.009513801	256.5505418
0.009531824	256.6654465
0.009551798	256.9923343
0.009570156	257.1713604
0.009589785	257.314563
0.009609954	257.60167
0.009628327	257.7947035
0.009648782	258.0144685
0.009668453	258.2551602
0.009687196	258.5199608
0.009705514	258.839961
0.009725225	259.055549
0.009743536	259.0827488
0.009763027	259.4234956
0.009782843	259.6783021
0.009801874	259.8466329
0.009819922	260.1456478
0.009838635	260.3367222
0.009858366	260.5056566
0.009878355	260.7718542
0.009898756	260.9201197
0.0099161	261.2794642
0.00993488	261.4675908
0.009953636	261.6492596
0.009974667	261.913095
0.009992574	262.102522
0.010011259	262.3155181
0.010031356	262.5944768
0.010050815	262.7342642
0.010069917	262.9224419
0.010090467	263.0883486
0.010107333	263.2541902
0.010127535	263.3713755
0.010146331	263.5624991
0.010165681	263.7960098
0.010185152	264.0586223
0.010203025	264.0922062
0.010224204	264.3607277
0.010243694	264.5861335
0.01026154	264.8346003
0.010281149	264.942827
0.010298588	265.2053923
0.010319044	265.5710208
0.010338178	265.8580236
0.01035733	266.0155825
0.010376369	266.2700802
0.010395737	266.4731559
0.010415724	266.7005317
0.010434954	267.0561567
0.010454144	267.2369291
0.010474039	267.464719
0.010492233	267.6902326
0.010511864	267.9230577
0.010531385	268.2709403
0.010553066	268.4681149
0.010569349	268.8073054
0.010588804	269.0909536
0.010608223	269.2890862
0.010627466	269.5952223
0.010645753	269.7920318
0.010666103	270.1809467
0.010686466	270.3564264
0.010703878	270.675757
0.010723473	270.9082875
0.010743891	271.2185936
0.010762929	271.5895599
0.010781632	271.722434
0.010800254	271.868079
0.010818984	272.2355285
0.010837925	272.6272146
0.010859697	272.737531
0.010877894	273.0950751
0.01089693	273.2950283
0.010916025	273.4976843
0.010935978	273.8290427
0.010954627	274.1615345
0.010974194	274.4253862
0.010992024	274.5204772
0.011012569	274.8817836
0.011031079	275.0561248
0.011050422	275.4682778
0.011070807	275.6897831
0.011089022	275.899148
0.011107996	276.0572462
0.011128679	276.3224245
0.011146757	276.6833573
0.011166659	276.884896
0.01118517	277.0421966
0.011204259	277.2937759
0.011225425	277.6259603
0.011242911	277.8916915
0.011262278	278.1863514
0.011282418	278.279338
0.011302023	278.3992887
0.011321276	278.7808703
0.011339395	279.0135326
0.011359843	279.1912891
0.01137882	279.5654461
0.011397321	279.6807127
0.011418359	279.9925346
0.011435038	280.4077544
0.011455324	280.5583787
0.011474403	280.7933583
0.011495449	280.9682029
0.011513386	281.1758694
0.011532751	281.6520168
0.011551364	281.790972
0.011570536	282.1490738
0.011590108	282.3382902
0.011610023	282.5274852
0.011629413	282.8017996
0.011648711	282.993904
0.0116679	283.3924522
0.011686867	283.5581177
0.011705794	283.8317036
0.011724215	284.0059493
0.011743725	284.3067435
0.011763966	284.6009999
0.011782871	284.8254449
0.011802097	285.1798456
0.011822295	285.246023
0.011841354	285.5306849
0.011859439	285.8426096
0.011879109	286.0660484
0.011898677	286.4830001
0.011917035	286.5606425
0.011936289	286.9309399
0.011955126	287.0574191
0.011975272	287.283976
0.011994384	287.7659344
0.012014106	287.7863134
0.012031884	288.2220353
0.012051877	288.3343026
0.012070576	288.5694379
0.012090139	288.8330786
0.012109189	289.1546903
0.01212873	289.4469037
0.012149216	289.660776
0.012168938	289.8126122
0.012186878	290.096691
0.012205875	290.5027863
0.012224626	290.7039459
0.012243586	291.0538419
0.012263371	291.2771486
0.01228277	291.4206188
0.012301849	291.8006337
0.01232099	292.1747997
0.012340524	292.4473819
0.012359896	292.820086
0.012379172	293.0934941
0.012398955	293.5164355
0.012417249	293.9176805
0.012436346	294.2441889
0.01245527	294.6588994
0.012475484	294.9533512
0.012493297	295.187266
0.012512523	295.1501426
0.012524368	294.9783243
0.012533423	295.0618398
0.012542337	295.0536399
0.012549889	295.2432081
0.01255572	295.4356023
0.01256269	295.6947228
0.012570137	295.9240897
0.01257476	296.0744015
0.012581817	296.2397155
0.0125885	296.4294409
0.012593899	296.5437054
0.012601404	296.6054381
0.012606626	296.7431659
0.012612082	296.7741601
0.01261868	297.058343
0.012623946	297.221388
0.01262977	297.3717671
0.012636467	297.5286807
0.012642817	297.631718
0.012648626	297.8610593
0.012654429	297.9316975
0.012661326	298.073891
0.01266697	298.2903866
0.012672863	298.377952
0.01268068	298.5339979
0.012686191	298.6704033
0.012692245	298.7227033
0.012697366	298.9273617
0.012703532	299.135416
0.012709366	299.292795
0.012716286	299.4168912
0.012724149	299.5349967
0.012728775	299.722521
0.012735271	299.8663257
0.012739952	300.1052586
0.012746907	300.2129554
0.01275295	300.294049
0.012759412	300.5367759
0.012765941	300.6399788
0.012771599	300.7600227
0.01277718	300.9667856
0.012782855	301.1149894
0.012789751	301.2882667
0.012795618	301.4639224
0.012802743	301.6028806
0.012807699	301.8121763
0.01281484	301.8893263
0.012820572	302.0798303
0.012825492	302.1440883
0.012834158	302.2787469
0.012838498	302.4702658
0.012845253	302.6086626
0.012851108	302.8309622
0.012858617	302.9638326
0.012863914	303.1196338
0.01287057	303.3034496
0.012876273	303.4175868
0.012881103	303.6252035
0.01288899	303.7894614
0.012895634	303.9686595
0.01290073	304.0826128
0.012907656	304.2973805
0.012913585	304.4225517
0.012918577	304.6031713
0.012925619	304.7577263
0.01293275	304.8956804
0.012938706	305.0123775
0.012944298	305.2839451
0.012950068	305.3454014
0.012956884	305.563056
0.01296334	305.707234
0.012970009	305.8327358
0.012976356	306.0519839
0.012981661	306.1428577
0.012988033	306.3186186
0.012994827	306.4083013
0.012999331	306.6370191
0.013007282	306.8166815
0.013013055	306.9903935
0.013019047	307.1351278
0.013024937	307.3299264
0.01303088	307.5326357
0.013037136	307.6370765
0.01304394	307.8280478
0.013050164	307.9318365
0.013057054	308.0951307
0.013062372	308.3200779
0.013069075	308.4243023
0.013074713	308.639653
0.013081713	308.7633499
0.013086646	308.9408965
0.013095445	309.0453734
0.013099317	309.4662663
0.013104285	309.384523
0.013112164	309.6222182
0.013120536	309.7304912
0.013123307	309.9887079
0.0131309	310.1066375
0.013137503	310.2031066
0.013142702	310.4470653
0.013148678	310.6103685
0.013156033	310.7456844
0.013162357	310.8131468
0.01316839	311.0212237
0.013175002	311.1773574
0.013181121	311.4397978
0.0131861	311.6549118
0.013193047	311.7681817
0.013199508	311.9566714
0.013205489	312.0613994
0.013211829	312.2535131
0.013217657	312.3769229
0.013224507	312.6788294
0.013229332	312.7437714
0.013236815	312.9000593
0.013244063	313.0981135
0.013248389	313.2588697
0.013254554	313.5195348
0.013260698	313.5673512
0.013267903	313.7441358
0.01327392	313.8204016
0.013280331	314.0911907
0.013286569	314.1570363
0.013292431	314.4108096
0.013299668	314.5771918
0.013306147	314.7906716
0.01331064	314.8005276
0.01331793	315.0232492
0.013325013	315.1134857
0.013329445	315.3303248
0.013337377	315.5243132
0.013344977	315.6229238
0.013350151	315.8574173
0.013355371	316.0624425
0.013361137	316.2010809
0.013368036	316.4261433
0.013373685	316.6004429
0.013379375	316.690551
0.013386274	316.8480696
0.013392607	317.0565478
0.013399459	317.2409381
0.013405055	317.4545847
0.013411185	317.5897938
0.01341751	317.6780092
0.013424668	317.7636189
0.013430518	318.0078261
0.013436338	318.1047475
0.013443964	318.4049338
0.013449679	318.4420737
0.013455404	318.5772391
0.013460864	318.7932572
0.01346885	318.9027325
0.013473311	319.091744
0.013480833	319.1655547
0.013486814	319.3713026
0.013492696	319.438872
0.01349904	319.7308912
0.013505827	319.8166592
0.013510488	319.9717794
0.01351721	320.2002324
0.013524135	320.3221098
0.013530901	320.4108656
0.013537499	320.552483
0.013542766	320.7230873
0.013550138	320.8734453
0.013555252	321.0543271
0.013562945	321.234203
0.013568188	321.2898684
0.013574036	321.3843161
0.013581926	321.6836673
0.013588211	321.7715193
0.013592728	321.886854
0.013599589	322.1104298
0.013606697	322.2616556
0.013612795	322.4714891
0.013617813	322.5423119
0.013623932	322.7371625
0.013630997	322.8205246
0.013636382	322.964745
0.013643446	323.0781919
0.013649231	323.2624868
0.013656419	323.4023567
0.013662561	323.5939711
0.013669484	323.7133525
0.013675053	323.7830997
0.013682503	323.9125561
0.01368589	324.1186
0.013693487	324.287565
0.013700927	324.4382743
0.013706843	324.583628
0.013712283	324.7523218
0.013718341	324.9058093
0.013724221	324.9903515
0.013732104	325.1736064
0.013737932	325.2788544
0.013743102	325.301134
0.013745975	325.2185206
0.01374931	325.0080781
0.013752375	325.0263034
0.013756898	324.9678771
0.013757029	324.9038622
0.013760759	324.8365508
0.013762527	324.9287919
0.013765705	324.9624184
0.013765332	324.9674126
0.01376902	325.0623207
0.013769647	325.1839609
0.013771957	325.2595372
0.013773177	325.2345017
0.01377673	325.3197512
0.01377837	325.411309
0.013780688	325.4636647
0.01378215	325.5176133
0.013784578	325.6121497
0.013787088	325.6903555
0.013788909	325.7163965
0.0137896	325.8661714
0.013792821	325.8501097
0.013793921	325.9295157
0.013795778	326.1087195
0.013799065	326.141408
0.013799858	326.2379024
0.013801078	326.3811651
0.013803908	326.4403396
0.013806302	326.5210089
0.013807718	326.6523573
0.01380924	326.7305795
0.013812489	326.7237431
0.013813264	326.8331224
0.013816219	326.9662249
0.013817716	327.0555508
0.013818182	327.1631639
0.013820876	327.2004013
0.013824813	327.2576025
0.013825935	327.3862811
0.013828201	327.4663824
0.013829498	327.474469
0.013831419	327.5231929
0.013833092	327.5604361
0.013835409	327.4744867
0.013837798	327.5218048
0.013840068	327.5560566
0.013841591	327.5929038
0.013843903	327.509001
0.013847158	327.4975045
0.013847715	327.5650627
0.013850061	327.4657701
0.013851588	327.3877667
0.013855349	327.4223889
0.013856786	327.3252523
0.013857414	327.2800272
0.013860949	327.3425063
0.013862033	327.3870642
0.013863903	327.4155817
0.013865585	327.3904695
0.013868	327.3811837
0.013869886	327.5156266
0.013870985	327.4434912
0.013873484	327.479607
0.013875996	327.48563
0.013877388	327.5071404
0.013880499	327.5908315
0.013881918	327.518764
0.013885042	327.6765298
0.013885926	327.6285791
0.01388895	327.7305317
0.013890517	327.7103206
0.013893051	327.7609143
0.013893689	327.799543
0.01389625	327.8843557
0.013897908	327.9066159
0.013900255	327.9160429
0.013901498	327.9574919
0.013904095	328.0078744
0.013904834	327.9399937
0.013908401	328.0563086
0.013911065	328.0506262
0.013912184	328.0783379
0.013912946	328.1172792
0.013916045	328.1200948
0.01391709	328.2223468
0.013921188	328.108078
0.013922752	328.1883656
0.013924513	328.171753
0.013927012	328.1768639
0.013928162	328.1379329
0.01393048	328.1995256
0.013932592	328.164689
0.0139352	328.1583282
0.013936958	328.110148
0.013937174	328.2061079
0.013940704	328.1754686
0.013942922	328.2066851
0.01394568	328.2372207
0.013946382	328.3459181
0.013948891	328.3481048
0.0139508	328.3155083
0.013952073	328.3851503
0.013954924	328.3888367
0.013957684	328.4482047
0.013959523	328.5407971
0.013960133	328.545247
0.013962626	328.5658171
0.013964952	328.6194574
0.013967181	328.6670923
0.013968812	328.6835188
0.013970694	328.7437433
0.013973466	328.7415434
0.013975974	328.7692824
0.013976755	328.6475741
0.013980227	328.7662973
0.013981958	328.6848108
0.013983746	328.7881146
0.01398581	328.7737652
0.013987403	328.6941177
0.013990204	328.7388856
0.013991494	328.6110183
0.013994021	328.7370045
0.01399581	328.7680383
0.013997529	328.7986054
0.013999156	328.7494991
0.014001255	328.8146628
0.01400436	328.8029211
0.014005447	328.8567389
0.014007303	328.9681615
0.014010316	328.8901226
0.014012055	329.0372149
0.014014963	328.9998778
0.014017634	329.0004723
0.014018879	329.0585579
0.014019811	329.0607912
0.014023785	329.1354557
0.014024799	329.1053705
0.014026754	329.1652619
0.014028322	329.1313722
0.01403116	329.108681
0.014032427	329.1546162
0.014034176	329.1123496
0.014036178	329.1006167
0.014038461	329.1650941
0.014040571	329.2269585
0.014043503	329.172949
0.014045439	329.1944434
0.014045636	329.1976242
0.014048999	329.1848953
0.014051566	329.2452161
0.014052884	329.1773604
0.014054571	329.1413066
0.014056814	329.1981014
0.014059347	329.2449049
0.014061873	329.3488252
0.014064059	329.312019
0.014064898	329.3364468
0.014066985	329.3911118
0.014068954	329.3165593
0.014071211	329.4202207
0.014072721	329.390722
0.014075245	329.4244476
0.014078442	329.3517535
0.014079532	329.3513212
0.014082541	329.3140929
0.014085567	329.3826731
0.014085009	329.3253231
0.014088678	329.2695217
0.014089995	329.3600709
0.01409244	329.438047
0.014094578	329.3938233
0.014096649	329.3488575
0.014097971	329.4392599
0.014102297	329.3836027
0.014103151	329.449175
0.014104831	329.4146621
0.014107126	329.4314955
0.014108595	329.4698746
0.014109853	329.4731358
0.014113309	329.5364851
0.01411455	329.5063727
0.014117043	329.6055735
0.014118369	329.5073811
0.014121131	329.5946996
0.014123608	329.5856634
0.014126274	329.481652
0.014126484	329.5693996
0.014129668	329.5807683
0.014131724	329.6428068
0.014134333	329.5234336
0.014135169	329.4772748
0.014138651	329.4423027
0.014138587	329.4817184
0.014141452	329.5039894
0.014144034	329.5065953
0.014146528	329.6047026
0.014146213	329.6092418
0.014150839	329.5223217
0.014151509	329.6405919
0.014154107	329.5592831
0.01415577	329.5892102
0.014159211	329.6102532
0.014160025	329.617138
0.014162883	329.6818375
0.014162818	329.67878
0.014166705	329.6692127
0.01416703	329.6456024
0.014170431	329.6603725
0.01417205	329.6211621
0.014176444	329.5412406
0.014177079	329.3836667
0.014175735	329.2489194
0.014177946	329.0715838
0.014178211	328.886169
0.014179038	328.7755817
0.014179567	328.6981396
0.014179558	328.6323079
0.01418089	328.4330108
0.01418	328.4199564
0.014182024	328.242441
0.014182388	328.2446516
0.014182262	328.1403475
0.014182909	328.0699873
0.014182742	327.9240542
0.014183953	327.931732
0.014183586	327.8055296
0.01418373	327.8137779
0.014185132	327.7223211
0.014184917	327.7158232
0.014184975	327.6950511
0.014185823	327.6261521
0.014186728	327.6178791
0.014186129	327.5226095
0.014187383	327.5671834
0.014188101	327.4748482
0.014188119	327.4190265
0.014189211	327.4012327
0.014189121	327.2597122
0.0141896	327.2101881
0.014190127	327.1756041
0.014190008	327.0870147
0.014190838	327.0984876
0.014191536	327.0029723
0.014191759	327.0036873
0.014192629	327.0041504
0.014193498	326.8931695
0.01419299	326.9044123
0.014194092	326.8034693
0.014194195	326.8051879
0.014194473	326.7745898
0.014195058	326.7655326
0.014195502	326.7274365
0.014197026	326.6989242
0.01419622	326.6468265
0.014197852	326.6692235
0.014198304	326.5433674
0.014197684	326.627183
0.014198005	326.546218
0.014197737	326.5763073
0.014197884	326.5084664
0.014199743	326.4502665
0.014199969	326.4436737
0.014200499	326.2471152
0.014200674	326.2665003
0.014202049	326.2739507
0.01420414	326.085755
0.014202884	326.1633648
0.014202435	326.0279202
0.014203518	326.2020292
0.014202813	326.0583353
0.014203956	325.887545
0.014204942	325.9890859
0.01420463	325.841851
0.014205593	325.8596893
0.014205395	325.9209376
0.014207318	325.7814719
0.014207556	325.8977937
0.014208287	325.7412215
0.014207588	325.8020674
0.014207956	325.7770476
0.014208429	325.6581496
0.014209646	325.7549974
0.014209922	325.5859606
0.014209873	325.5993663
0.014210023	325.5698538
0.014212169	325.4328011
0.014212243	325.4761092
0.014213187	325.2518708
0.014212016	325.3335765
0.014213151	325.2950357
0.014212661	325.1591665
0.014214087	325.1282074
0.014214728	325.1448556
0.014215169	324.9248426
0.014215565	324.927973
0.014215688	324.805727
0.014216444	324.8731809
0.014216055	324.8361465
0.014216492	324.7517307
0.014217097	324.7378506
0.014217926	324.7193715
0.014218311	324.684345
0.014218155	324.6706872
0.014220246	324.63105
0.01421868	324.6266019
0.014220458	324.5530054
0.014220658	324.5397899
0.014220804	324.4956332
0.01422064	324.3676584
0.014222928	324.3688942
0.014222937	324.170382
0.014223082	324.2232403
0.014224065	324.1490608
0.014223862	324.0901091
0.014225152	324.0197728
0.014224488	323.9320009
0.014225623	323.8257343
0.014226313	323.7844969
0.01422717	323.6573799
0.014226174	323.6676758
0.014226903	323.5486752
0.014227798	323.5362507
0.014228258	323.4730059
0.014229455	323.3920334
0.014228232	323.3628379
0.014230551	323.3236131
0.014229776	323.2982464
0.014231249	323.1748854
0.014230745	323.009646
0.014232489	323.0561385
0.014231748	322.9602596
0.014232815	322.8704082
0.014232787	322.8354997
0.014232972	322.7699582
0.014233786	322.5814396
0.014234605	322.5168696
0.014234457	322.4283324
0.014234787	322.4483703
0.014235798	322.3221763
0.014236048	322.2682608
0.014236018	322.1197437
0.014237798	322.1031898
0.014236649	321.9861706
0.01423741	321.9728205
0.014238371	321.814791
0.014238799	321.7477185
0.014239262	321.7957298
0.014239111	321.6365936
0.01424009	321.5449259
0.014241618	321.4745149
0.014241014	321.4504496
0.014241215	321.3618034
0.014243339	321.2238086
0.014243054	321.2215933
0.014243662	321.104283
0.014244564	321.0571435
0.014244031	321.0296962
0.01424492	320.9140405
0.014245592	320.8136623
0.014246881	320.6332033
0.014247048	320.6465676
0.014248564	320.5352887
0.014246642	320.5321499
0.014248231	320.3944267
0.01424757	320.3872423
0.014248865	320.3010684
0.01424993	320.2521701
0.01424936	320.1727689
