Repository: amaelkady/Steel-Columns-Test-Data

# Steel-Columns-Cyclic-Test-Data
This repository contains test data sets for steel wide-flange columns tested under cyclic lateral drift combined with axial load. The data includes the moment-rotation hysteretic response at the column base as well as the history of the column axial shortening. Please refer to the publication below for details about the testing program and the basis for the measured test parameters.

References:
-----------

Elkady, A., and Lignos, D. G. (2018). "Full-scale testing of deep wide-flange steel columns under multi-axis cyclic loading: Loading sequence, boundary effects and out-of-plane brace force demands." ASCE Journal of Structural Engineering, 144(2), 04017189

File: Elkady and Lignos (2018)/Weak-axis moment-chord rotation response/C6 Top.txt (part 67 of 70)
Out-of-plane chord rotation [rad]	Out-of-plane Moment [kN.m]
-0.012012587	65.53133008
-0.011986359	65.98643186
-0.011959887	66.50477934
-0.01193553	67.1399744
-0.011908911	67.61707741
-0.011883368	68.12119172
-0.011856502	68.62610354
-0.011830441	69.18582522
-0.011805973	69.74122207
-0.011778281	70.2615609
-0.01175352	70.82142003
-0.011726176	71.36872897
-0.011701458	71.88658194
-0.011675006	72.4508107
-0.011650289	72.99357001
-0.01162345	73.4349385
-0.01159677	74.03404873
-0.011571335	74.64476363
-0.011545379	75.14666312
-0.01151691	75.66224335
-0.011492109	76.26889569
-0.011465732	76.85498074
-0.011439539	77.33289844
-0.011412858	77.84798273
-0.011385531	78.46545855
-0.011359121	79.02306646
-0.011332735	79.46441046
-0.011306631	80.08767836
-0.011278926	80.61899437
-0.011253818	81.14514449
-0.011227662	81.70879031
-0.011201986	82.19966147
-0.011174518	82.80896852
-0.011149281	83.27640866
-0.011122767	83.81471151
-0.011096128	84.50883049
-0.011069649	84.98100036
-0.011042738	85.46245928
-0.011015693	86.03974591
-0.01099008	86.55977018
-0.01096292	87.06022829
-0.010936747	87.65480455
-0.010910426	88.13900002
-0.010884652	88.66389523
-0.010856566	89.23069587
-0.010831237	89.78443413
-0.010804903	90.35845503
-0.010779494	90.77133564
-0.010751948	91.26805643
-0.010725466	91.92279448
-0.010698756	92.4035233
-0.010672355	92.85154398
-0.010647168	93.47857837
-0.010619793	93.92289516
-0.010593367	94.40969472
-0.010566412	94.99774548
-0.01054079	95.45612373
-0.010513513	95.99638558
-0.010488214	96.61774943
-0.010460873	96.96713201
-0.010434955	97.53655487
-0.010409249	98.12616567
-0.010382277	98.57670127
-0.010354419	99.13152323
-0.010328652	99.67836657
-0.010303065	100.174195
-0.010276702	100.8088864
-0.010249216	101.2177432
-0.010223816	101.6968777
-0.010198303	102.2815304
-0.010171835	102.8366944
-0.010144151	103.3576627
-0.010117103	103.9617956
-0.010092508	104.2939403
-0.010065557	104.9555905
-0.010038785	105.4373033
-0.010013053	105.9793156
-0.009987812	106.4618009
-0.009962531	107.0640048
-0.009935401	107.5682584
-0.009910563	108.06644
-0.009884807	108.6481605
-0.009858005	109.0889935
-0.009833341	109.6031026
-0.00980677	110.2076041
-0.009780356	110.8080835
-0.009754717	111.1673586
-0.009728265	111.6709134
-0.009702181	112.201649
-0.009675536	112.8855127
-0.009650903	113.1366037
-0.009624245	113.6895053
-0.009598161	114.3757901
-0.009573548	114.8352401
-0.009547219	115.2613179
-0.009520728	115.7955264
-0.009495513	116.3330919
-0.009469061	116.9058755
-0.00944363	117.3759004
-0.009418045	117.8959929
-0.009390632	118.3657673
-0.009365759	118.8152184
-0.009339797	119.4044057
-0.009313945	119.9181765
-0.009287985	120.4181255
-0.009260433	120.9191665
-0.009237026	121.385678
-0.009209112	121.9525212
-0.009183804	122.4427126
-0.009158398	123.0751795
-0.009132083	123.4569193
-0.00910601	123.9516702
-0.009080129	124.4046915
-0.009054319	124.8713909
-0.009028682	125.4869459
-0.009003024	125.9412959
-0.008976763	126.4555199
-0.008950616	126.8651005
-0.00892452	127.31981
-0.008898865	127.8756707
-0.008872867	128.3818723
-0.008846567	128.8954647
-0.008820627	129.3352617
-0.008793728	129.8528714
-0.008768303	130.3028038
-0.008742491	130.8123776
-0.008717207	131.3362929
-0.008691346	131.6929667
-0.008663402	132.1589013
-0.008638533	132.6728822
-0.008613625	133.1358239
-0.008586388	133.6340244
-0.008562095	134.1514428
-0.008534553	134.4920149
-0.00850882	135.0345962
-0.008483208	135.6095753
-0.008456665	136.0500091
-0.008429603	136.445432
-0.008405109	137.0417136
-0.008379163	137.5474296
-0.008352446	137.9162098
-0.008326721	138.3826944
-0.008301841	138.8295464
-0.008275339	139.3836752
-0.008248253	139.7790122
-0.008223102	140.4142238
-0.008196384	140.8863388
-0.008170789	141.3067147
-0.00814599	141.8761949
-0.008119617	142.5023801
-0.008093348	143.0129621
-0.00806618	143.60526
-0.008041409	144.2191506
-0.008015161	144.824681
-0.007988681	145.3459312
-0.007963087	145.7898948
-0.007938325	146.4302824
-0.00791136	146.8879854
-0.007885696	147.4445061
-0.007860053	147.8819567
-0.007833827	148.5161476
-0.007808435	148.9857292
-0.007781751	149.5281369
-0.007756037	150.0990491
-0.007730844	150.5979168
-0.007704472	151.2353701
-0.007678915	151.6068342
-0.007652839	152.3348664
-0.007625636	152.8186831
-0.007600378	153.2537578
-0.007574877	153.9511315
-0.007547806	154.3537668
-0.007522752	155.0803042
-0.007496799	155.5144697
-0.007471527	155.9602078
-0.007443595	156.6971317
-0.00741911	157.2849838
-0.007392674	157.7080693
-0.007367369	158.3125077
-0.007340474	158.9034903
-0.007315287	159.4904374
-0.00728893	159.8984438
-0.007263384	160.5148806
-0.007236606	161.1283354
-0.007211354	161.6665403
-0.007185599	162.2622693
-0.007160116	162.5791194
-0.007132312	163.4614697
-0.007107719	163.9131676
-0.007081391	164.3718886
-0.007055333	164.9628233
-0.007027733	165.3922681
-0.007003796	166.1433479
-0.006977534	166.5875394
-0.006951655	167.1112332
-0.006926622	167.6175949
-0.006898833	168.2246217
-0.006874103	168.915152
-0.006848212	169.3654558
-0.006822668	169.9402605
-0.006797188	170.5652667
-0.006769662	170.9648724
-0.006744747	171.6449593
-0.006718106	172.0566166
-0.006692513	172.6116478
-0.006666966	173.2643346
-0.006640637	173.7545886
-0.006614179	174.3916683
-0.006588227	174.8335279
-0.006562051	175.4695651
-0.006536287	175.9712617
-0.006509591	176.4173052
-0.006484461	177.2303496
-0.006458812	177.6825902
-0.006433576	178.1815933
-0.006406474	178.6151605
-0.006381677	179.1592073
-0.006354541	179.8727939
-0.006329833	180.4135071
-0.006302798	180.8830148
-0.006277514	181.4067545
-0.006251302	182.022877
-0.006225027	182.6227915
-0.006199095	183.2290952
-0.006173215	183.6504448
-0.006146237	184.1969685
-0.006121392	184.8477378
-0.006094073	185.3327191
-0.006069128	186.0121767
-0.006043253	186.4008053
-0.006017533	187.0186565
-0.00599105	187.4638415
-0.005965813	188.0874101
-0.005940505	188.6923826
-0.005913652	189.1858187
-0.005887387	189.6977571
-0.005862167	190.2707131
-0.005836922	190.8421454
-0.005808651	191.3676632
-0.005782543	191.9670785
-0.005759114	192.3146308
-0.005731672	192.8231989
-0.005707199	193.5642469
-0.00568081	194.0071269
-0.005655544	194.6602184
-0.005627263	195.0596146
-0.005601644	195.6009122
-0.00557677	196.1803047
-0.005550299	196.6716723
-0.005523606	197.2868647
-0.005497815	197.6720064
-0.005473066	198.2276212
-0.005445829	198.8241512
-0.005419877	199.32904
-0.005393711	199.8701781
-0.005368173	200.4569086
-0.005343996	200.8727629
-0.005317748	201.523729
-0.005291604	202.0375345
-0.005265688	202.5803275
-0.005238752	203.1029328
-0.005211015	203.6003895
-0.005186539	204.3286957
-0.005161753	204.6463742
-0.005136203	205.3016647
-0.005108954	205.7059657
-0.005084578	206.3148383
-0.00505555	206.8674039
-0.005032046	207.315609
-0.005006296	207.9583236
-0.004979454	208.4112869
-0.004953587	208.8722398
-0.004927709	209.471924
-0.00490145	209.9491327
-0.004874444	210.5327828
-0.004849641	211.1722555
-0.004824914	211.5044233
-0.004797596	212.1402999
-0.004772356	212.6432164
-0.004746403	213.2056407
-0.004720043	213.7022661
-0.004695629	214.1428462
-0.004668741	214.7638565
-0.00464193	215.2227944
-0.004616553	215.764066
-0.004589972	216.2208411
-0.004564441	216.7654475
-0.00453854	217.1792213
-0.004513376	217.8075548
-0.00448689	218.3224214
-0.004462292	218.7582189
-0.004435425	219.5919229
-0.004408745	219.7730514
-0.004382299	220.5656973
-0.004358419	220.9673761
-0.00433124	221.2355195
-0.004305989	222.0931134
-0.004278443	222.3773674
-0.004254156	223.0290767
-0.004227475	223.4488366
-0.004202205	223.8585879
-0.004175831	224.6561324
-0.004149468	225.0659536
-0.004124122	225.5287309
-0.004098965	226.0444355
-0.004073277	226.5394386
-0.004046347	227.247304
-0.004021869	227.6460562
-0.003994813	228.2037524
-0.00396877	228.6092417
-0.003942625	229.0364433
-0.003916087	229.8090698
-0.003891642	230.0364601
-0.003862582	230.7907349
-0.003839025	231.0939608
-0.003813268	231.6707347
-0.003787559	232.3313026
-0.00376025	232.7451154
-0.003735464	233.3586897
-0.00370902	233.5588786
-0.003683091	234.439715
-0.003657258	234.9187744
-0.003631836	235.3177998
-0.003604163	235.8891853
-0.003579658	236.1366254
-0.003553564	237.1239892
-0.003526776	237.2910264
-0.003501052	237.8837617
-0.003476527	238.4323532
-0.003449825	238.7030069
-0.003423187	239.5975208
-0.003398995	239.7534263
-0.003373259	240.4633665
-0.00334648	240.8454773
-0.003321222	241.4628099
-0.003293314	242.2091024
-0.003268199	242.1680178
-0.003240791	243.1350907
-0.003216469	243.3993456
-0.003189837	244.0051775
-0.003164089	244.5121982
-0.003139034	244.6692813
-0.003113227	245.7095326
-0.003085305	245.8145733
-0.003060018	246.6476639
-0.003033376	246.7488907
-0.00300945	247.2865732
-0.00298272	248.2903016
-0.002956987	248.1319239
-0.002930953	249.3646294
-0.002904821	249.2492021
-0.002879406	249.8055347
-0.00285242	250.671902
-0.0028284	250.6252315
-0.002801156	251.9004624
-0.002776443	251.4997343
-0.00274942	252.4409722
-0.002722084	252.9414195
-0.002698293	253.0474045
-0.002671347	254.382334
-0.002646816	253.8805757
-0.002620062	255.1320714
-0.002594319	255.1002881
-0.002568297	255.8324977
-0.002540317	256.7914387
-0.002516227	256.1722086
-0.002489136	257.9152803
-0.002463362	257.3238579
-0.002438235	258.3181771
-0.002411287	258.8879103
-0.002387035	258.7722745
-0.002358917	260.2912385
-0.002335021	259.5321314
-0.002308146	261.0706885
-0.002282162	260.8804176
-0.002255953	261.5064828
-0.002229017	262.3479655
-0.002203888	261.7539837
-0.002177562	263.7454988
-0.002154546	262.8266613
-0.002127497	264.4499266
-0.002099556	264.2271344
-0.0020763	264.6009165
-0.00204687	265.9455254
-0.002024562	265.1035566
-0.00199637	267.0306298
-0.001972377	266.111281
-0.001945356	267.4612144
-0.001917632	267.7968314
-0.001894132	267.5580143
-0.001865311	269.1093153
-0.001843961	268.2361968
-0.001815304	269.9604864
-0.001788373	269.7152191
-0.00176365	270.3677098
-0.001736326	271.162938
-0.001712344	270.5311914
-0.001684583	272.2481694
-0.001659558	271.649401
-0.001633789	272.987399
-0.001607942	273.1440784
-0.001582345	272.9330848
-0.001555108	274.5635191
-0.001529887	273.8233971
-0.001503464	275.1684158
-0.001476521	275.1401499
-0.001452347	275.2873158
-0.001425212	276.6907139
-0.001402079	275.8476985
-0.001373607	277.6859207
-0.00134841	276.8606862
-0.001323671	277.8616647
-0.0012956	278.6145232
-0.00127157	278.0275585
-0.001244396	280.0440736
-0.001218869	278.6219587
-0.001192964	280.5799682
-0.001166833	280.3522695
-0.00114113	280.4228511
-0.001113266	282.101532
-0.001089836	280.6871063
-0.00106318	282.9551825
-0.001037041	281.925296
-0.001010805	283.0407654
-0.000984286	283.9402677
-0.000959274	283.2258373
-0.000932128	285.2373508
-0.000908639	284.0296203
-0.000882247	285.8110311
-0.000855027	285.6277071
-0.000829961	285.7557008
-0.000802932	287.199484
-0.000779448	286.2054484
-0.00075073	288.2308387
-0.000727118	287.4993135
-0.000700105	288.2863825
-0.000674378	289.2225551
-0.000648074	288.4282242
-0.000621037	290.347566
-0.000596206	289.3629846
-0.000568795	290.7051159
-0.000543632	290.6813782
-0.000519375	290.8358
-0.00049006	292.3603766
-0.000467005	291.1169187
-0.00043914	293.1835153
-0.000415012	292.3722165
-0.000389252	293.1959491
-0.000361544	294.2288168
-0.000338505	293.148477
-0.000310039	295.3813992
-0.000285347	294.0096183
-0.000259023	295.6145667
-0.000232298	295.8695185
-0.00020828	295.2531426
-0.000180862	297.1753272
-0.000155779	295.8914204
-0.000128797	297.69682
-0.000102492	297.1722497
-7.80E-05	297.7668405
-5.03E-05	298.8277075
-2.60E-05	297.8796871
1.53E-06	299.7342021
2.56E-05	298.6493336
5.22E-05	299.873495
7.85E-05	300.3463295
0.000102912	299.7319557
0.000130022	301.6973933
0.000155378	300.2387313
0.000182522	302.0174377
0.000208436	301.6543812
0.000232795	301.7777765
0.000260856	303.2327954
0.00028602	301.9413381
0.000313125	304.1537941
0.000336754	302.9304276
0.000362633	304.1598304
0.000391178	304.5780226
0.000414551	303.9557654
0.000442425	305.8789556
0.000467211	304.4015585
0.000493426	306.642521
0.00051986	305.7912437
0.000544214	306.2275379
0.000572538	307.5674231
0.00059799	306.0744608
0.000622924	308.7440242
0.000648318	307.2162031
0.000674582	308.4859136
0.000701125	309.0089995
0.000726002	308.2503007
0.000753691	310.6379953
0.000777377	308.7220456
0.000803448	310.9864904
0.000831111	310.1559129
0.000857182	310.5456283
0.000882126	312.170936
0.000907963	310.6816502
0.000935079	312.9981754
0.000961556	311.4168096
0.000985393	313.1562824
0.001012646	313.3139868
0.001037158	312.7575539
0.001064075	314.8980128
0.001087984	313.1077415
0.001112734	315.346536
0.001136398	314.3482705
0.001160826	314.890855
0.001186378	316.1851569
0.001209149	314.794492
0.001233949	317.0009207
0.001257556	315.6475508
0.001281979	316.9555697
0.001307456	317.2622806
0.001330257	316.5569168
0.001357239	318.6498381
0.001378595	316.9123428
0.00140395	319.077303
0.001429654	318.432157
0.001452033	318.5844774
0.001477828	319.9756109
0.001502152	318.4918763
0.001527026	321.0220441
0.001550887	319.4523064
0.001573425	320.9479751
0.001599852	320.9038421
0.001622699	320.7168924
0.001648553	322.5593419
0.001670459	320.5808442
0.001697649	323.0290827
0.001721025	321.8833214
0.001744774	322.7323538
0.001770409	323.8819631
0.001792627	322.2249095
0.001819315	324.874195
0.001843158	323.0210448
0.001865424	324.7299082
0.001891386	324.7127007
0.001913254	324.1414578
0.001938412	325.9731383
0.001960464	324.2624332
0.001984629	326.5335478
0.002008438	325.6856425
0.002030289	325.9623009
0.002056619	327.172022
0.002080049	325.8050106
0.002103406	328.1071488
0.002125659	326.5268257
0.002150284	327.917098
0.002173829	327.9800899
0.002196181	327.5473464
0.002221387	329.4836272
0.002242926	327.6276271
0.002267368	329.8626931
0.002291107	328.9174885
0.002315832	329.1280428
0.00234034	330.5289432
0.002362113	328.984055
0.002386525	331.3266786
0.0024084	329.8510665
0.002432219	330.8976954
0.002457196	331.439291
0.002478427	330.7328876
0.002504497	332.7065557
0.002527322	330.8557739
0.002551127	332.8681825
0.00257486	332.1033772
0.002597831	332.2807224
0.002621998	333.8183989
0.002643585	332.0014137
0.00266769	334.4720085
0.002691428	332.9158064
0.002712595	334.0328945
0.002736808	334.6148392
0.002757605	333.5143314
0.002782206	335.6861872
0.002803605	334.0528
0.002826652	335.6340331
0.002850681	335.4217618
0.002872989	335.1247739
0.002897415	336.7754855
0.002916066	335.2434088
0.002941721	337.2499829
0.002964659	336.2348094
0.002986473	336.9714965
0.003011792	337.7590314
0.003032592	336.4949313
0.003056648	338.7729945
0.00307879	337.0398009
0.003101527	338.562473
0.003124919	338.6633334
0.003146602	337.8529238
0.003171378	339.9746928
0.003193194	338.1521407
0.003215409	340.4220692
0.003239942	339.460795
0.003260512	339.6681974
0.003285284	340.847948
0.003306471	339.3881751
0.003330062	341.8319538
0.003353526	340.2941455
0.003374386	341.4695413
0.003398976	341.7591004
0.003419253	340.9095453
0.003442827	342.9787308
0.003465227	341.3583691
0.00348713	343.0443078
0.003511759	342.5018064
0.003531282	342.5349648
0.003557024	343.945677
0.003575776	342.3003851
0.003598905	344.6122561
0.003621386	343.3518986
0.003641666	344.0609784
0.003665817	345.0360909
0.003686161	343.5332203
0.003709706	345.8540123
0.003731834	344.3339696
0.003753037	345.6443319
0.003776906	345.6451122
0.003797069	345.1028147
0.003819819	346.9116168
0.00384016	345.3172852
0.003864552	347.3344662
0.003885887	346.3278432
0.003907014	346.6226051
0.003930574	347.7958284
0.0039516	346.4525836
0.003973482	348.6525156
0.003996515	347.0849852
0.004018028	348.3163113
0.00404171	348.6961707
0.004061301	347.9250216
0.004083318	349.7145605
0.004106164	348.0768398
0.004128109	349.8660746
0.004151036	349.3037756
0.004167569	349.1718262
0.00418835	350.1679443
0.004202432	348.6274706
0.004217016	350.4403239
0.004231048	349.3527731
0.004245631	349.989098
0.004261343	350.4855405
0.004273633	349.4256468
0.004289064	350.9504071
0.004303102	349.5021088
0.004316598	350.6953535
0.004331945	350.5535096
0.004343853	350.1234579
0.004358608	351.3710911
0.004372964	349.9265769
0.004386097	351.5499076
0.004402086	350.7074753
0.004414012	350.9049961
0.004427699	351.8331772
0.004440879	350.5703647
0.004456537	352.2232314
0.004469821	351.0226456
0.004482882	351.7625302
0.004499967	352.0735937
0.00451066	351.2464865
0.004528888	352.7531889
0.004540568	351.4928309
0.004553234	352.4647745
0.004569289	352.3806597
0.00458067	352.0248911
0.004597274	353.2141474
0.004611068	351.9135974
0.004624669	353.2998289
0.004637911	352.6298178
0.004651626	352.6829836
0.004667532	353.7725852
0.004680887	352.3531772
0.004695154	353.9497301
0.004708409	352.9399791
0.004722468	353.4177489
0.004737565	354.0292881
0.004749622	353.0987946
0.004764915	354.5002916
0.004777446	353.0849001
0.004793329	354.2399292
0.004806246	354.1641079
0.00481957	353.7300238
0.004835012	355.0581353
0.00484901	353.561675
0.004863936	355.0488247
0.004878101	354.2897319
0.004890575	354.4725374
0.004905871	355.4514219
0.004918223	354.1518851
0.004934509	355.6254574
0.004948819	354.692212
0.004962073	355.088577
0.004976769	355.7291936
0.004990162	354.6911066
0.005003842	356.2135731
0.005017038	355.1250467
0.005030826	355.6454584
0.005046181	356.1920382
0.005058324	355.3478132
0.005075139	356.7726567
0.005087402	355.6314028
0.005100089	356.4159957
0.005115286	356.6885581
0.005128909	355.812342
0.005145268	357.3445954
0.005156843	356.0878333
0.005171048	356.8608947
0.005187512	357.0839436
0.005198967	356.2558288
0.005215709	357.9185889
0.005228587	356.4659153
0.005242994	357.5802821
0.005257146	357.4650628
0.005269963	356.789816
0.00528603	358.3695447
0.005298277	356.9688449
0.005312736	358.1042758
0.005327911	357.8517779
0.005338848	357.3858014
0.005355294	358.6146958
0.005368617	357.4309756
0.005383584	358.7483202
0.005396989	358.0642838
0.005409438	357.9813155
0.005424168	358.4252947
0.005432489	357.6532435
0.005443084	358.6892594
0.005451703	357.9609955
0.005462605	358.6554826
0.005472341	358.1937059
0.005480117	358.5741906
0.005491633	358.2926331
0.005500468	358.3839948
0.005509136	358.5446559
0.005517552	358.0513133
0.005527276	358.9169421
0.005535763	358.0180973
0.005546892	359.0222618
0.005554858	358.1376712
0.005563172	358.6140674
0.005573565	358.5596537
0.005581918	358.1402056
0.005592636	358.9516454
0.005601349	358.0646675
0.005611286	358.9063259
0.005619701	358.1744934
0.005628974	358.7135661
0.005639584	358.4474118
0.005649431	358.467927
0.005658978	358.6625257
0.005666125	358.1798284
0.005674785	358.8944588
0.005686151	358.1391313
0.005695247	358.905835
0.005704059	358.1622493
0.005714691	358.7758679
0.005723554	358.1215901
0.005733718	358.5680236
0.005740692	358.3527038
0.005750455	358.4394985
0.005760633	358.4608616
0.005769015	358.4000494
0.005779009	358.4291698
0.005787385	358.3433412
0.005798964	358.3260625
0.005806029	358.1845063
0.005816869	358.4232771
0.005825122	358.0909706
0.005835034	358.6205318
0.005843316	358.083309
0.00585444	358.8140545
0.005862501	357.9307551
0.005872736	358.9917218
0.005881712	357.7665075
0.005891097	359.0860115
0.00590012	357.8697975
0.005910757	359.2755177
0.005918667	357.7555131
0.005930447	359.3399993
0.005936362	357.6502952
0.005948082	359.340431
0.005955684	357.698564
0.005967035	359.2667873
0.005974891	357.540753
0.005985887	359.2803043
0.005993905	357.5312947
0.006004316	359.3494106
0.006012135	357.669454
0.006022293	359.2762608
0.006031095	357.4457382
0.006041574	359.1606159
0.006049415	357.4454429
0.006060973	359.136659
0.006067997	357.3345587
0.006079538	359.0790085
0.00608739	357.2432633
0.006098085	359.0293764
0.006107511	357.2058477
0.006116018	358.8992999
0.006124303	357.3211936
0.006134946	358.7715005
0.006143346	357.324535
0.006153239	358.8069087
0.006161597	357.2735451
0.006172601	358.6673618
0.006180077	357.2529047
0.00619084	358.6806575
0.006200931	357.2285456
0.006210596	358.6077724
0.006218573	357.2212527
0.006229164	358.5678881
0.006236688	357.2116907
0.006248101	358.400342
0.006255546	357.1984661
0.006265575	358.3868739
0.006274927	357.2342662
0.006284051	358.2664323
0.00629365	357.2627505
0.006304469	358.1435648
0.006313663	357.2760043
0.006322572	358.167022
0.006330171	357.1548063
0.006339582	358.2475179
0.006350029	357.1725596
0.006360239	358.0611202
0.006368747	357.169038
0.006377806	358.1530575
0.006385361	357.2712024
0.00639734	358.1076146
0.00640619	357.1230375
0.006415339	358.1668997
0.006424386	357.2868473
0.00643316	358.1691758
0.006442824	357.2325787
0.006452305	358.1193467
0.006463589	357.0852374
0.006472983	358.1380263
0.006481527	357.1722988
0.006491113	358.0738812
0.006499398	357.150244
0.006510448	358.1660844
0.006519469	357.0864753
0.006527937	358.1488915
0.006538152	357.0825585
0.006547091	358.2345589
0.00655722	357.0590008
0.006565797	358.2687503
0.006574807	357.0994918
0.006584411	358.3759625
0.006593451	357.20732
0.006603403	358.3184261
0.006611458	357.1401782
0.006621723	358.3127554
0.00663197	357.1336478
0.006641206	358.2330081
0.006650064	357.2586855
0.006660211	358.3877022
0.0066676	357.2464843
0.006679339	358.5226685
0.006688014	357.341065
0.006697382	358.4175345
0.006705146	357.2878009
0.006716804	358.4568122
0.006724103	357.3337877
0.006735374	358.547387
0.00674505	357.4091924
0.006754696	358.5556343
0.006763141	357.4664163
0.006770494	358.6966007
0.006781292	357.4415787
0.006791212	358.6539095
0.006800903	357.5318669
0.006809934	358.7515414
0.006819807	357.6050943
0.006828362	358.8171004
0.006838025	357.5039022
0.006847496	358.9221634
0.006856068	357.5586178
0.006867805	358.8895539
0.006876533	357.5706603
0.006885425	358.9438242
0.006895027	357.5825359
0.006904484	358.9934651
0.006913977	357.6088648
0.006923796	359.0422853
0.006931738	357.5825767
0.006942383	358.9750183
0.00695171	357.6087282
0.006960685	359.0552574
0.006970841	357.5312618
0.006979896	359.2234356
0.006988746	357.6891963
0.006998966	359.1450511
0.007007482	357.5627916
0.007017375	359.1772286
0.007025868	357.4773155
0.007036464	359.270394
0.007045252	357.4527797
0.00705602	359.2359856
0.007063551	357.5065307
0.007072833	359.2166728
0.007084021	357.4540536
0.007093127	359.1175772
0.007102158	357.4661981
0.007113286	359.1582855
0.007120703	357.3857767
0.007132392	359.122365
0.007139464	357.4559319
0.007150305	359.1432164
0.007157615	357.3649943
0.007168463	359.0661765
0.007177131	357.3880508
0.007187743	359.0623162
0.007195922	357.2736202
0.007207166	358.9972628
0.007213694	357.3366592
0.007225714	358.9828238
0.007233758	357.2183927
0.007244433	358.9044914
0.007252375	357.0870932
0.007259371	358.5697044
0.007267196	356.7756614
0.00727414	358.1776163
0.007278915	356.6357472
0.007286566	358.078384
0.007291553	356.5713735
0.00729877	357.8865586
0.007304647	356.4317967
0.007311526	357.516909
0.007316044	356.2808809
0.007323047	357.3267424
0.007328182	356.0859301
0.007336344	356.8668078
0.007340003	355.9072588
0.007347814	356.6395227
0.007353273	355.7245953
0.007359896	356.3012876
0.007364481	355.6249895
0.00737178	355.9945134
0.007376583	355.280095
0.007384564	355.7317554
0.007389903	355.1597529
0.007397277	355.3890904
0.007402809	355.0001627
0.007408589	354.957828
0.007413975	354.8060583
0.007420123	354.6113666
0.007425887	354.6620795
0.007432047	354.3486994
0.00743971	354.5173443
0.007444251	354.0526167
0.007450847	354.5835367
0.007457076	353.725999
0.007464466	354.2874881
0.007469768	353.3950495
0.007476206	354.2037874
0.007481618	353.1261836
0.007488188	354.0968181
0.007493644	352.9849844
0.007499424	353.9403054
0.007506041	352.6903067
0.007513588	353.7362528
0.007517802	352.5074565
0.007525083	353.6690476
0.007530234	352.2756142
0.007537191	353.4970804
0.007542647	352.0167744
0.007550071	353.1658834
0.007553933	351.8330533
0.007562169	353.098092
0.007566044	351.6413659
0.007573765	352.8344194
0.007578637	351.4333664
0.007584595	352.7149104
0.007592382	351.3901054
0.007599772	352.474058
0.007603959	351.2003734
0.00761067	352.2989214
0.007616563	351.0370714
0.007622851	352.0756022
0.007628528	350.8985037
0.007636161	351.8435978
0.007639214	350.8071923
0.007647052	351.6119859
0.007652715	350.7455063
0.007660027	351.3315682
0.007664978	350.5197991
0.007672943	351.0343579
0.007677786	350.4212873
0.007684322	350.778628
0.007690102	350.2156778
0.007696537	350.5382871
0.007702572	350.2274605
0.007709075	350.4462087
0.007713507	350.0564521
0.007720684	350.1859755
0.00772584	349.8867742
0.007731933	350.0876491
0.007739252	349.8939303
0.007744442	349.8209571
0.007752047	349.7513618
0.007757674	349.6451201
0.007762975	349.8042248
0.007769705	349.486622
0.007774911	349.8269195
0.007780842	349.200736
0.007787249	349.6206139
0.007794586	349.0906164
0.00780056	349.6419198
0.007807	348.8993183
0.007812714	349.7454737
0.007818491	348.8191253
0.007825974	349.5990271
0.007830791	348.6608747
0.007837853	349.5224695
0.007843201	348.4454486
0.007849878	349.4979603
0.007854503	348.4437129
0.007861348	349.4966278
0.007867098	348.3885358
0.007874291	349.4292916
0.007880508	348.3176957
0.007886327	349.3383082
0.007892425	348.2121749
0.007897963	349.2833401
0.007905895	348.171316
0.007910683	349.0763128
0.007915513	348.1998997
0.007923146	349.1637446
0.007930248	348.0311555
0.007936113	348.9662739
0.007940298	348.0482725
0.007950647	349.0408661
0.00795341	348.0205856
0.007960394	348.9700218
0.007965898	348.0054385
0.007973149	348.8245206
0.00797693	347.9209957
0.007985251	348.700663
0.007990379	347.9527233
0.007997178	348.728404
0.008003264	347.8767608
0.008010942	348.5834662
0.008014575	347.9119612
0.008022109	348.502084
0.008027101	347.8188978
0.008035186	348.2982834
0.008040292	347.832453
0.008046165	348.3449008
0.008051964	347.9176603
0.00805899	348.1894811
0.00806293	347.8512076
0.008071061	348.0797857
0.008077295	347.9292352
0.008083906	348.0366546
0.008089248	347.8610168
0.008095831	347.9761474
0.008101957	348.0166868
0.008108198	347.8460647
0.008113993	347.9484344
0.008120316	347.6933104
0.008127452	348.0050209
0.0081339	347.5660782
0.008139859	348.0157505
0.0081444	347.5273875
0.008152358	348.0908225
0.00815679	347.3182879
0.008163582	348.0400652
0.008168771	347.2943296
0.008175885	348.094131
0.008181043	347.2385401
0.008189519	348.0956931
0.008194633	347.1555069
0.008200439	348.2053078
0.008207355	346.9820449
0.008212682	348.2016909
0.008218006	346.9958252
0.008225173	348.132529
0.008231373	346.8382018
0.008240468	348.066485
0.008242686	346.8198123
0.008251154	348.0076149
0.008256216	346.7888352
0.008262326	347.939418
0.008267687	346.7439138
0.008276169	347.8342276
0.008279829	346.7534643
0.008287611	347.6820824
0.008292557	346.6407213
0.008300335	347.6222111
0.008305282	346.5594211
0.008311496	347.4621001
0.008317089	346.4572161
0.008325387	347.2971086
0.008329926	346.4620817
0.008336943	347.1898119
0.008340689	346.4554758
0.008349316	346.974342
0.008354513	346.3478709
0.008361523	346.8923052
0.00836694	346.2301785
0.008373775	346.6486501
0.008378856	346.1396088
0.008385994	346.4417922
0.008391087	346.2882525
0.008396888	346.1554463
0.008404308	346.1049254
0.008410174	346.0822168
0.008415859	346.017845
0.008422813	345.8497089
0.008427776	346.04448
0.008435151	345.6077331
0.008440274	346.0741785
0.008445947	345.5309238
0.008455023	346.0044447
0.00845961	345.3653643
0.008465532	346.0223414
0.008472596	345.0960794
0.008478226	346.057869
0.008484048	344.966424
0.008491644	345.9518449
0.008496279	344.7856893
0.008501962	345.9337484
0.008509354	344.71533
0.0085161	345.8116644
0.008521266	344.5822822
0.008528917	345.6673701
0.008534278	344.680088
0.008541495	345.5800324
0.008545748	344.5024445
0.008552281	345.4210773
0.008558713	344.4253807
0.008565661	345.1966668
0.008569899	344.3232471
0.008577783	345.0950597
0.008582758	344.2194726
0.008590292	344.7293029
0.008595034	344.2091631
0.008602453	344.5879445
0.008607462	344.0480147
0.008614732	344.3407642
0.008621764	344.0382225
0.008627829	344.0731105
0.008632542	343.9945998
0.008639182	343.852501
0.008645551	344.03934
0.008651168	343.5547446
0.008657649	344.1106308
0.008664301	343.3784894
0.008669742	344.0034889
0.008675859	343.1496701
0.008682678	344.1369219
0.008688394	343.0135575
0.008695022	343.9229782
0.008700175	342.8796663
0.00870756	343.8680227
0.008712763	342.7866566
0.008720454	343.8273769
0.008724991	342.7041527
0.008730849	343.7528137
0.008737149	342.5893884
0.008743884	343.499174
0.008749023	342.5830738
0.008757116	343.3069748
0.008762998	342.4000033
0.00876794	343.175086
0.008774239	342.3659565
0.008782051	342.9741774
0.00878563	342.3685816
0.00879466	342.8169104
0.008799463	342.3016966
0.008805994	342.528543
0.008811695	342.3266184
0.008819215	342.4162111
0.008823834	342.2659691
0.008831546	342.1916777
0.008835806	342.2208248
0.00884121	341.8249667
0.008846016	341.968083
0.00885129	341.4548175
0.008855934	341.7565981
0.008860848	341.0403006
0.008865462	341.6743172
0.008868062	340.714379
0.008873519	341.6693267
0.008877227	340.5801664
0.008881986	341.3410335
0.008886105	340.4598864
0.008890208	341.1722802
0.008894946	340.1373033
0.008899103	340.8533681
0.008902439	340.019951
0.008907572	340.5593081
0.008910454	340.0015944
0.008915917	340.3232446
0.008919018	339.6570959
0.008924806	340.0161021
0.008927866	339.4611267
0.008932459	339.6714753
0.008937522	339.4138289
0.008939787	339.1939019
0.008945392	339.2926141
0.008950146	339.0825067
0.008953549	339.2203374
0.008957311	338.8613563
0.008962618	339.1496801
0.008966606	338.6351144
0.008970726	338.9659085
0.008975049	338.4903265
0.008979863	338.8387802
0.008983671	338.3119871
0.00898694	338.8802068
0.008991277	338.1006556
0.008997416	338.5818567
0.008999943	337.9721435
0.009005836	338.5301664
0.009008104	337.898927
0.009013398	338.2489407
0.009017471	337.8270804
0.00902247	338.1986413
0.009026388	337.7369763
0.009030463	337.9964226
0.009034267	337.6487842
0.009039431	337.8826639
0.00904329	337.6558591
0.009047474	337.6515997
0.009051612	337.6280328
0.009056182	337.5636331
0.009058971	337.5730387
0.009064189	337.4814533
0.009068766	337.5718832
0.009072634	337.423919
0.009077086	337.5637434
0.009082261	337.3268039
0.009085802	337.512824
0.009090482	337.2641011
0.009094751	337.4845133
0.009099088	337.2084458
0.009103857	337.6450012
0.009107856	337.1854316
0.009110767	337.58443
0.009115306	337.1390201
0.00911918	337.584461
0.009123961	337.2035631
0.0091277	337.5673845
0.009132494	337.1804781
0.009137169	337.5135956
0.009140015	337.2735582
0.009145327	337.5764411
0.009149562	337.224394
0.009153648	337.613167
0.009158289	337.4367659
0.009162324	337.5518767
0.009166749	337.4107805
0.009170757	337.4371156
0.009175358	337.5390657
0.009179806	337.5035805
0.009183864	337.6602685
0.009188526	337.4526481
0.009192351	337.7542281
0.009196197	337.5035233
0.009201423	337.8921752
0.009203767	337.4640487
0.009210867	337.915547
0.009213568	337.4253146
0.00921731	338.0408007
0.009221052	337.4313067
0.009226764	338.0098663
0.009230718	337.5489182
0.009234858	338.0521789
0.009239003	337.5274151
0.009244034	337.956626
0.009247263	337.6102498
0.009253069	337.9889387
0.009256513	337.6385442
0.009260169	337.9131196
0.009264647	337.7332083
0.009270187	337.7661606
0.009274371	337.6910341
0.009278241	337.6379283
0.00928293	337.6515378
0.009286391	337.5615948
0.009290534	337.6346171
0.009295008	337.4845765
0.009299912	337.5449382
0.009304476	337.2264844
0.009307687	337.5254618
0.009312308	337.2718586
0.009317269	337.4193841
0.009322002	337.055264
0.009325702	337.1992628
0.009329834	336.8644088
0.009335055	337.0941217
0.009339323	336.8621538
0.009342927	337.0074896
0.009347771	336.6055602
0.009351127	336.8884014
0.009355051	336.5652007
0.009360058	336.6241786
0.009364112	336.3384732
0.009368282	336.2443827
0.009372294	336.183066
0.009376751	336.0639775
0.009381681	335.9923862
0.009386378	335.7666417
0.009390734	335.8142605
0.009394125	335.4409491
0.009400078	335.4824171
0.00940244	335.0586719
0.009408978	335.4357695
0.009411603	334.9371081
0.009416854	335.17771
0.009421521	334.6603214
0.009425023	335.0579213
0.009429038	334.4360641
0.009433098	334.6831864
0.009436467	334.2012016
0.009441559	334.4910208
0.009445853	334.0537759
0.009449381	334.1718594
0.009454641	333.7606943
0.009459067	333.9615054
0.009463534	333.6684095
0.009467166	333.5553004
0.009472718	333.3131621
0.009475802	333.209465
0.009480534	333.246942
0.009484441	332.923898
0.009487828	332.9966101
0.00949319	332.6657311
0.009497663	332.9306284
0.009501697	332.4710926
0.009507241	332.6654771
0.009510055	332.2687111
0.009514212	332.6090358
0.00952045	332.0097028
0.009522815	332.3474283
0.009526879	331.8090606
0.009532144	332.2339129
0.009537071	331.6213849
0.009539874	331.9660416
0.009544073	331.5870884
0.00954879	331.7021122
0.009552694	331.3876583
0.009557243	331.4733674
0.009562581	331.3909065
0.009566689	331.2670282
0.00957016	331.3579519
0.009573975	331.0638499
0.009578812	331.4288548
0.00958364	330.9552257
0.009587904	331.3290389
0.009592107	330.7498027
0.009596152	331.2514183
0.009599082	330.7668467
0.009604969	331.2081822
0.009609615	330.7426674
0.009613896	331.2118523
0.009617087	330.7382397
0.009621739	331.1733656
0.009626806	330.7443223
0.009630088	331.0709265
0.009633482	330.8104795
0.009640102	331.102872
0.009643127	330.9234935
0.009647206	331.0464154
0.009649343	331.0898142
0.009656211	330.9943708
0.009660985	331.0562087
0.009665047	330.9855894
0.009668086	331.305734
0.009673358	331.0270853
0.009677135	331.3721607
0.009681461	330.9891776
0.009686263	331.5133672
0.009689947	331.0353846
0.009695027	331.7149325
0.009698045	331.098421
0.009702735	331.7844105
0.009706165	331.1885126
0.009712553	332.001891
0.009715369	331.3717566
0.009720512	331.9816293
0.009723589	331.4425205
0.009729801	331.9211874
0.009732885	331.7653457
0.009736823	331.9863174
0.0097417	331.9664347
0.009746956	331.9689119
0.009750355	332.1338378
0.009754462	331.867379
0.009759392	332.4177326
0.009763729	332.011184
0.009768394	332.5831471
0.00977094	332.0293729
0.009776437	332.5366843
0.009778479	331.9429652
0.009782457	332.3348724
0.00978385	331.812766
0.009787129	332.1331158
0.009790379	331.6927838
0.009792297	331.9659636
0.009795315	331.6191408
0.00979746	331.5490736
0.009799424	331.5175049
0.009803609	331.3783804
0.009805007	331.4980767
0.009809006	331.0193915
0.009810087	331.3008281
0.009812646	330.7770041
0.009815975	331.0526692
0.009818843	330.4703415
0.009821275	330.8978316
0.009823676	330.3709099
0.009825819	330.5668176
0.009829065	330.2343721
0.009830598	330.3383246
0.009833467	330.1396726
0.009836449	329.9018351
0.009839893	329.9059977
0.009841211	329.6425867
0.009843539	329.793862
0.009845697	329.2677527
0.009848691	329.6890204
0.009851093	329.1245839
0.009855855	329.457201
0.009856375	328.8891611
0.009860207	329.3726512
0.009861097	328.8054797
0.009863984	329.004833
0.009866056	328.5821831
0.009868804	328.771246
0.009872588	328.4165549
0.009874441	328.6803363
0.009876447	328.2241671
0.009879106	327.9287224
0.009881845	328.1197527
0.009884366	327.6858199
0.00988811	327.9831978
0.009889836	327.5094139
0.009892475	327.8114561
0.009895705	327.2023444
0.009895937	327.5394149
0.009898767	327.1977154
0.009902195	327.3070814
0.009904578	326.9616878
0.009908575	326.9914333
0.009911114	326.8464424
0.00991238	326.7037706
0.009915836	326.706152
0.009917858	326.3959126
0.009920604	326.5539917
0.00992245	326.0747578
0.009925383	326.4093022
0.009927506	326.0074635
0.009930563	326.2553421
0.009933282	325.8467532
0.00993568	326.1496211
0.009938566	325.7603148
0.009941818	325.829305
0.00994332	325.6019713
0.00994538	325.6100909
0.009948844	325.5544928
0.009950759	325.3163284
0.009953778	325.4677897
0.009955835	325.1753224
0.009957189	325.3769281
0.009961406	325.0386958
0.009963143	325.2005931
0.009966667	324.9416346
0.009968516	325.1403251
0.009970705	325.0113119
0.009973036	324.9475957
0.009976765	324.9186181
0.009979243	324.7077644
0.009981596	324.9282316
0.009984227	324.5777945
0.009986717	324.8269991
0.009989356	324.4824706
0.009992448	324.9213333
0.009994048	324.4513808
0.009997029	324.6847074
0.009999942	324.4320225
0.010002719	324.5569714
0.01000427	324.4953973
0.010008298	324.546055
0.01000931	324.504377
0.010012023	324.2790956
0.010016005	324.4964896
0.010017867	324.1906354
0.010021174	324.4647062
0.010023457	324.0336255
0.010024442	324.4389168
0.010027317	324.1982835
0.010030787	324.4180901
0.010034511	324.0662784
0.010035299	324.2769464
0.010038439	324.0793581
0.010040731	324.2614775
0.010043669	324.0654274
0.010045818	324.0262221
0.010048381	324.1372311
0.010050531	323.9740023
0.010052955	324.1218394
0.010055502	323.9265
0.010058091	324.0765428
0.010060322	323.7535235
0.010063019	323.9967867
0.01006554	323.6469347
0.010069883	323.889714
0.010070937	323.5831067
0.010073355	323.8695756
0.010076234	323.5524933
0.010079392	323.6360325
0.010081682	323.4725876
0.01008459	323.4952685
0.010087417	323.3680607
0.010089447	323.3039067
0.01009152	323.2645904
0.010095314	323.2170381
0.010096551	323.1520951
0.010100597	323.0117283
0.010102328	323.0030435
0.010105225	322.8567528
0.01010719	322.8433053
0.01010959	322.6987271
0.010113336	322.6897892
0.010114283	322.5830535
0.010117945	322.6466533
0.010120419	322.5225827
0.010122582	322.4645684
0.010125467	322.3618115
0.010126654	322.2878358
0.010130406	322.1880323
0.010132761	322.1543741
0.010135821	322.0909336
0.010137425	322.0298682
0.010141952	321.9774761
0.010142896	321.8360913
0.010146925	321.8294326
0.010149272	321.7080077
0.010152108	321.7599008
0.010153192	321.5225602
0.010155284	321.4787094
0.010159944	321.283059
0.010161753	321.3750372
0.010163841	321.1827132
0.010168265	321.1653309
0.010169758	321.1896295
0.010171546	321.034359
0.010173869	321.102385
0.010177947	320.9494985
0.01017971	320.9239201
0.010182453	320.8592226
0.010184964	320.7085484
0.010187908	320.6173172
0.010189734	320.6317352
0.010193885	320.5649191
0.010195753	320.5151979
0.010197515	320.3926506
0.010199968	320.4205233
0.010203013	320.2782642
0.01020486	320.2330745
0.010207574	320.2390008
0.010210208	320.1798116
0.010214232	320.2139364
0.010215036	320.2048679
0.010216812	320.1462796
0.010219939	320.1458777
0.010222958	320.1812208
0.010227448	320.155047
0.010227946	320.2290627
0.010231797	320.0813818
0.010233221	320.1254712
0.010235817	320.120337
0.010239154	320.0530659
0.010241932	320.0805083
0.010245974	319.9747384
0.010246055	320.0328163
0.0102488	319.9848888
0.010251087	320.0536804
0.01025376	319.9948287
0.01025654	320.0310505
0.010258785	320.0390881
0.010262528	320.0920264
0.010264162	320.0755153
0.01026727	320.0992539
0.010268847	320.0773131
0.010271808	320.2089624
0.010275404	320.1098696
0.010277366	320.1989381
0.010280162	320.2164968
0.010281297	320.2844838
0.010284363	320.29579
0.010287785	320.2273191
0.01029064	320.3591387
0.010292417	320.2491077
0.010295431	320.3684816
0.010297944	320.2319135
0.010300219	320.3858177
0.010303512	320.3637192
0.010305321	320.5332023
0.010307463	320.4403782
0.010311432	320.4648797
0.010313622	320.3746235
0.010316066	320.5258195
0.010318281	320.4860716
0.010322135	320.555911
0.010323121	320.5450114
0.010325948	320.4757324
0.010327768	320.4232124
0.010330692	320.2928538
0.010333489	320.3849974
0.010334836	320.1449862
0.010336635	320.2065646
0.010340655	320.0673094
0.010341317	320.0984272
0.010344077	319.9122548
0.0103464	319.9687711
0.010348011	319.7296109
0.010351664	319.8687734
0.010353653	319.6767311
0.01035495	319.7944723
0.010358407	319.522735
0.010360456	319.4970868
0.010362048	319.5590441
0.010363532	319.3647571
0.010366794	319.372516
0.010368489	319.1215821
0.010370869	319.2777017
0.010372408	319.0111206
0.010375375	319.1976306
0.010377846	318.9111133
0.010379279	319.0618892
0.010382386	318.7155642
0.010383762	318.7965886
0.010385917	318.6617046
0.010388556	318.630681
0.010390933	318.509766
0.010393079	318.3805899
0.010394985	318.3775763
0.010398449	318.1933425
0.010400953	318.2557541
0.010402816	318.016561
0.010403386	318.1322491
0.010406862	317.7500573
0.010408869	317.9193388
0.010410538	317.7052771
0.010413528	317.505635
0.01041569	317.5083403
0.010417751	317.4404936
0.010419934	317.3424482
0.010421764	317.1126268
0.010424572	317.1478975
0.010426693	316.8532561
0.01042885	316.9137832
0.010430937	316.7679691
0.010432484	316.6567812
0.010435352	316.5464767
0.010437101	316.5635702
